Repository: senseichaz/biochar-cruncher

File: data.csv (part 1 of 10)
"Biochar Name","Feedstock Composition","Optional comments about Feedstock","Commercial","Geographic Region","Manufacturer","Pyrolysis Method","Source: Peer Reviewed Publication","Reference","Moisture (%)","Temperature (C)","Total Ash Content (%)","C Organic (%)  ","Total C (%) Used in Plot","Total N (%)","H (%)","O (%)","pH","EC (dS/m)","Mean Particle Size (mm)","Germination Inhibition","Polycylic Aromatic Hydrocarbons (mg/kg)","Dioxin/Furan (mg/kg)","Polychlorinated Biphenyls (mg/kg)","Arsenic (mg/kg)","Cadmium (mg/kg)","Chromium (mg/kg)","Cobalt (mg/kg)","Copper (mg/kg)","Lead (mg/kg)","Molybdenum (mg/kg)","Mercury (mg/kg)","Nickel (mg/kg)","Selenium (mg/kg)","Zinc (mg/kg)","Boron (mg/kg)","Chlorine (mg/kg)","Sodium (mg/kg)","Previous Page","Cation Exchange Capacity (cmolc/kg)","Method Summary/Reference","Volatile Matter (%)","Total Surface Area (m2/g)","Method Summary/Reference","Extractable P (mg/kg)","Total P (mg/kg)","Calcium (mg/kg)","Magnesium (mg/kg)","Potassium (mg/kg)","Aluminum (mg/kg)","Iron (mg/kg)","Elemental extraction method",
"Cladophora coelothrix1","Algae","","Non commercial","","","","Yes","Mutanda et al., Bioresource Technology,  102,  1 (2011)  57-70","","450","32.10","","34.60","3.30","1.50","","8.72","","","","","","","","","","","","","","","","","","","","","","","","","","","","","","","","","","",
"Cladophora patentiramea1","Algae","","Non commercial","","","","Yes","Mutanda et al., Bioresource Technology,  102,  1 (2011)  57-70","","450.00","47.00","","20.30","1.70","1.50","","9.12","","","","","","","","","","","","","","","","","","","","","","","","","","","","","","","","","","",
"Chaetomorpha indica1","Algae","","Non commercial","","","","Yes","Mutanda et al., Bioresource Technology,  102,  1 (2011)  57-70","","450.00","73.50","","10.20","1.10",".80","","7.83","","","","","","","","","","","","","","","","","","","","","","","","","","","","","","","","","","",
"Chaetomorpha linum1","Algae","","Non commercial","","","","Yes","Mutanda et al., Bioresource Technology,  102,  1 (2011)  57-70","","450.00","16.00","","23.60","2.40","1.30","","9.61","","","","","","","","","","","","","","","","","","","","","","","","","","","","","","","","","","",
"Cladophoropsis sp.1","Algae","","Non commercial","","","","Yes","Mutanda et al., Bioresource Technology,  102,  1 (2011)  57-70","","450.00","46.50","","23.60","2.80","1.50","","10.07","","","","","","","","","","","","","","","","","","","","","","","","","","","","","","","","","","",
"Caulerpa taxifolia1","Algae","","Non commercial","","","","Yes","Mutanda et al., Bioresource Technology,  102,  1 (2011)  57-70","","450.00","20.90","","24.80","2.40","1.20","","9.65","","","","","","","","","","","","","","","","","","","","","","","","","","","","","","","","","","",
"Cladophora vagabunda1","Algae","","Non commercial","","","","Yes","Mutanda et al., Bioresource Technology,  102,  1 (2011)  57-70","","450.00","54.20","","21.80","2.00","1.20","","9.87","","","","","","","","","","","","","","","","","","","","","","","","","","","","","","","","","","",
"Fiscue grass1","Grass","","Non commercial","","","","Yes","Keiluweit et al., Env Sci & Technol 44, 4 (2010) 1247-1253","","100.00","6.90","","48.60",".64","7.25","44.10","","","","","","","","","","","","","","","","","","","","","","","","","69.60","1.80","","","","","","","","","",
"Grass straw charf1","Grass","","Non commercial","","","","Yes","Keiluweit et al., Env Sci & Technol 44, 4 (2010) 1247-1253","","100","19.20","","58.60","1.24","3.47","22.70","","","","","","","","","","","","","","","","","","","","","","","","","","5.90","","","","","","","","","",
"Wheat straw1","Grass","","Non commercial","","","","Yes","Chun et al., Env Sci & Technol 38, (2004) 4649-4655","","300.00","","","69.20","","3.20","26.60","","","","","","","","","","","","","","","","","","","","","","","","","","116.00","","","","","","","","","",
"Wheat straw2","Grass","","Non commercial","","","","Yes","Chun et al., Env Sci & Technol 38, (2004) 4649-4655","","500.00","","","83.40","","2.50","10.10","","","","","","","","","","","","","","","","","","","","","","","","","","309.00","","","","","","","","","",
"Wheat straw3","Grass","","Non commercial","","","","Yes","Chun et al., Env Sci & Technol 38, (2004) 4649-4655","","700.00","","","88.00","","1.10","6.00","","","","","","","","","","","","","","","","","","","","","","","","","","363.00","","","","","","","","","",
"Wheat straw4","Grass","","Non commercial","","","","Yes","Mahinpey et al., Energy and Fuels 23 (2009) 2736-2742","","500.00","","","71.10",".29","2.99","25.62","","","","","","","","","","","","","","","","","","","","","","","","","","","","","","","","","","","",
"Cordgrass1","Grass","","Non commercial","","","","Yes","Harvey et al., Environ. Sci. Technol. 45,13 (2011) 5550-5556","","200.00","","","46.2",".54","5.8","36.9","","","","","","","","","","","","","","","","","","","","","","","","","",".78","","","","","","","","","",
"Cordgrass2","Grass","","Non commercial","","","","Yes","Harvey et al., Environ. Sci. Technol. 45,13 (2011) 5550-5556","","300","","","56.1",".71","4.2","22","","","","","","","","","","","","","","","","","","","","","","","","","","1.14","","","","","","","","","",
"Cordgrass3","Grass","","Non commercial","","","","Yes","Harvey et al., Environ. Sci. Technol. 45,13 (2011) 5550-5556","","350","","","55.2",".77","3.5","20.3","","","","","","","","","","","","","","","","","","","","","","","","","","2.03","","","","","","","","","",
"Cordgrass4","Grass","","Non commercial","","","","Yes","Harvey et al., Environ. Sci. Technol. 45,13 (2011) 5550-5556","","550","","","54.1",".66","2.2","12.8","","","","","","","","","","","","","","","","","","","","","","","","","","15.1","","","","","","","","","",
"Corn Stover1","Corn stover","","Non commercial","","","","Yes","Spokas and Reicosky, Annal. Environ. Sci. (2009) 3 179-193","","815","54.7","","44.7",".5","1.6","1.2","","","","","","","","","","","","","","","","","","","","","","","","","","4.38","","","","","","","","","",
"Corn Stover2","Corn stover","","Non commercial","","","","Yes","Spokas and Reicosky, Annal. Environ. Sci. (2009) 3 179-193","","500","69.1","","24.6",".6","1.1","4.6","","","","","","","","","","","","","","","","","","","","","","","","","","4.2","","","","","","","","","",
"Corn Stover3","Corn stover","","Non commercial","","","","Yes","Spokas and Reicosky, Annal. Environ. Sci. (2009) 3 179-193","","410","53.7","","42.1","1","1.6","11.3","","","","","","","","","","","","","","","","","","","","","","","","","","2.23","","","","","","","","","",
"Corn Stover4","Corn stover","","Non commercial","","","","Yes","Spokas and Reicosky, Annal. Environ. Sci. (2009) 3 179-193","","505","54.2","","65.7","1.2","1.4","4.2","","","","","","","","","","","","","","","","","","","","","","","","","","17.3","","","","","","","","","",
"Corn Stover5","Corn stover","","Non commercial","","","","Yes","Spokas and Reicosky, Annal. Environ. Sci. (2009) 3 179-193","","515","73.7","","50.7","1",".8","0","","","","","","","","","","","","","","","","","","","","","","","","","","9.85","","","","","","","","","",
"Peanut hull1","Hull","","Non commercial","","","","Yes","Novak et al., Annal. Environ. Sci. (2009) 3 195-206","","400","8.2","","74.8","2.7","4.5","9.7","7.9","","","","","","","","","","","","","","","","","","","","","","","","38.4","0.54","","","","","","","","","",
"Peanut hull2","Hull","","Non commercial","","","","Yes","Novak et al., Annal. Environ. Sci. (2009) 3 195-206","","500","9.3","","81.8","2.7","2.9","3.3","8.6","","","","","","","","","","","","","","","","","","","","","","","","18.1","1.22","","","","","","","","","",
"Peanut hull3","Hull","","Non commercial","","","","Yes","Novak et al., Annal. Environ. Sci. (2009) 3 195-206","","400","","","73.2","2.43","","","10.5","","","","","","","","","","","","","","","","","","","","","","14.2","","","","","","","","","","","","",
"Peanut hull4","Hull","","Non commercial","","","","Yes","Novak et al., Annal. Environ. Sci. (2009) 3 195-206","","500","","","80.4","2.48","","","10.1","","","","","","","","","","","","","","","","","","","","","","4.63","","","","","","","","","","","","",
"Peanut hull5","Hull","","Non commercial","","","","Yes","Novak et al., Annal. Environ. Sci. (2009) 3 195-206","","481","15.3","","59","2.7","1.9","12.4","","","","","","","","","","","","","","","","","","","","","","","","","","1.01","","","","","","","","","",
"Peanut hulll-aged1","Hull","","Non commercial","","","","Yes","Novak et al., Annal. Environ. Sci. (2009) 3 195-206","","481","14.5","","60.2",".9",".9","10.3","","","","","","","","","","","","","","","","","","","","","","","","","","286","","","","","","","","","",
"Poultry litter1","Manure","","Non commercial","","","","Yes","Chan et al., Australian J. Soil Research 46 (2008) 437-444","","450.00","","","38.00","2.00","","","","","","","","","","","","","","","","","","","","","","","","","","","","","","","","","","","","","",
"Poultry litter2","Manure","","Non commercial","","","","Yes","Chan et al., Australian J. Soil Research 46 (2008) 437-444","","550.00","","","33.00",".85","","","","","","","","","","","","","","","","","","","","","","","","","","","","","","","","","","","","","",
"Poultry litter3","Manure","","Non commercial","","","","Yes","Novak et al., Annal. Environ. Sci. (2009) 3 195-206","","350","35.9","","46.1","4.9","3.7","8.6","8.7","","","","","","","","","","","","","","","","","","","","","","","","36.7","1.1","","","","","","","","","",
"Poultry litter4","Manure","","Non commercial","","","","Yes","Novak et al., Annal. Environ. Sci. (2009) 3 195-206","","700","52.4","","44","2.8",".3",".01","10.3","","","","","","","","","","","","","","","","","","","","","","","","14.1","9","","","","","","","","","",
"Poultry litter5","Manure","","Non commercial","","","","Yes","Gaskin et al., ASABE 51, 6 (2008) 2061-2069","","400","","","39.2","3.47","","","10.1","","","","","","","","","","","","","","","","","","","","","","61.1","","","","","","","","","","","","",
"Poultry litter6","Manure","","Non commercial","","","","Yes","Gaskin et al., ASABE 51, 6 (2008) 2061-2069","","500","","","39.2","3.09","","","9.74","","","","","","","","","","","","","","","","","","","","","","38.3","","","","","","","","","","","","",
"Apricot stone1","Other","","Non commercial","","","","Yes","Ozcimen and Ersoy-Mericboyu, Renewable Energy 35 (2010) 1319-1324","","823","8.47","","","","","","","","","","","","","","","","","","","","","","","","","","","","","","","11.25","","","","","","","","","",
"Hazelnut shell1","Nutshell","","Non commercial","","","","Yes","Ozcimen and Ersoy-Mericboyu, Renewable Energy 35 (2010) 1319-1324","","750.00","6.58","","","","","","","","","","","","","","","","","","","","","","","","","","","","","","","14.68","","","","","","","","","",
"Chestnut shell1","Nutshell","","Non commercial","","","","Yes","Ozcimen and Ersoy-Mericboyu, Renewable Energy 35 (2010) 1319-1324","","750.00","5.36","","","","","","","","","","","","","","","","","","","","","","","","","","","","","","",".67","","","","","","","","","",
"Pecan shell1","Nutshell","","Non commercial","","","","Yes","Novak et al., Annal. Environ. Sci. (2009) 3 195-206","","350","2.4","","64.5",".26","5.3","27.6","5.9","","","","","","","","","","","","","","","","","","","","","","","","61.6","222","","","","","","","","","",
"Pecan shell2","Nutshell","","Non commercial","","","","Yes","Novak et al., Annal. Environ. Sci. (2009) 3 195-206","","700","5.2","","91.2",".51","1.5","1.6","7.2","","","","","","","","","","","","","","","","","","","","","","","","9.7","222","","","","","","","","","",
"Macadamia shell1","Nutshell","","Non commercial","","","","Yes","Spokas and Reicosky, Annal. Environ. Sci. (2009) 3 179-193","","","2","","84",".6","2.3","2","","","","","","","","","","","","","","","","","","","","","","","","","",".4","","","","","","","","","",
"Ponderosa pine shavings1","Soft Wood","","Non commercial","","","","Yes","Keiluweit et al., Env Sci & Technol 44, 4 (2010) 1247-1253","","100.00","1.20","","50.60",".05","6.68","42.70","","","","","","","","","","","","","","","","","","","","","","","","","77.10","1.60","","","","","","","","","",
"Ponderosa pine shavings2","Soft Wood","","Non commercial","","","","Yes","Keiluweit et al., Env Sci & Technol 44, 4 (2010) 1247-1253","","200.00","1.50","","50.90",".04","6.95","42.20","","","","","","","","","","","","","","","","","","","","","","","","","77.10","2.30","","","","","","","","","",
"Ponderosa pine shavings3","Soft Wood","","Non commercial","","","","Yes","Keiluweit et al., Env Sci & Technol 44, 4 (2010) 1247-1253","","300.00","1.50","","54.80",".05","6.50","38.70","","","","","","","","","","","","","","","","","","","","","","","","","70.30","3.00","","","","","","","","","",
"Ponderosa pine shavings4","Soft Wood","","Non commercial","","","","Yes","Keiluweit et al., Env Sci & Technol 44, 4 (2010) 1247-1253","","400.00","1.40","","74.10",".06","4.95","20.90","","","","","","","","","","","","","","","","","","","","","","","","","36.40","28.70","","","","","","","","","",
"Ponderosa pine shavings5","Soft Wood","","Non commercial","","","","Yes","Keiluweit et al., Env Sci & Technol 44, 4 (2010) 1247-1253","","500.00","2.10","","81.90",".08","3.54","14.50","","","","","","","","","","","","","","","","","","","","","","","","","25.20","196.00","","","","","","","","","",
"Ponderosa pine shavings6","Soft Wood","","Non commercial","","","","Yes","Keiluweit et al., Env Sci & Technol 44, 4 (2010) 1247-1253","","600.00","3.70","","89.00",".06","2.99","8.00","","","","","","","","","","","","","","","","","","","","","","","","","11.10","392.00","","","","","","","","","",
"Ponderosa pine shavings7","Soft Wood","","Non commercial","","","","Yes","Keiluweit et al., Env Sci & Technol 44, 4 (2010) 1247-1253","","700.00","1.70","","92.30",".08","1.62","6.00","","","","","","","","","","","","","","","","","","","","","","","","","6.30","347.00","","","","","","","","","",
"Wood1","Wood","","Non commercial","","","","Yes","Major et al., Plant Soil 333 (2010) 117-128","","","4.60","","72.90",".76","1.465","18.9","","","","","","","","","","","","","","","","","","","","","","","","","","","","","","","","","","","",
"Cellulose1","Wood","","Non commercial","","","","Yes","Argudo et al., Carbon 36, 7-8 (1998) 1027-1031","","400.00","0.00","","82.56",".08","3.29","14.07","","","","","","","","","","","","","","","","","","","","","","","","","","133.00","","","","","","","","","",
"Cellulose2","Wood","","Non commercial","","","","Yes","Argudo et al., Carbon 36, 7-8 (1998) 1027-1031","","500.00","0.00","","88.08",".08","3.18","8.66","","","","","","","","","","","","","","","","","","","","","","","","","","292.00","","","","","","","","","",
"Cellulose3","Wood","","Non commercial","","","","Yes","Argudo et al., Carbon 36, 7-8 (1998) 1027-1031","","600.00","0.00","","87.72",".08","2.73","9.47","","","","","","","","","","","","","","","","","","","","","","","","","","322.00","","","","","","","","","",
"Cellulose4","Wood","","Non commercial","","","","Yes","Argudo et al., Carbon 36, 7-8 (1998) 1027-1031","","700.00","0.00","","91.69",".08","1.93","6.30","","","","","","","","","","","","","","","","","","","","","","","","","","337.00","","","","","","","","","",
"Chestnut wood charf1","Hard Wood","","Non commercial","","","","Yes","Hammes et al., Applied Geochem. 23 (2008) 2113-2122","","450",".05","","68.20",".16","3.98","27.10","","","","","","","","","","","","","","","","","","","","","","","","","","2.00","","","","","","","","","",
"Pine Chips1","Soft Wood","","Non commercial","","","","Yes","Gaskin et al., ASABE 51, 6 (2008) 2061-2069","","400","","","73.9",".255","","","7.55","","","","","","","","","","","","","","","","","","","","","","7.27","","","","","","","","","","","","",
"Pine Chips2","Soft Wood","","Non commercial","","","","Yes","Gaskin et al., ASABE 51, 6 (2008) 2061-2069","","500","","","81.7",".223","","","8.3","","","","","","","","","","","","","","","","","","","","","","5.03","","","","","","","","","","","","",
"Pine woodchips1","Soft Wood","","Non commercial","","","","Yes","Spokas and Reicosky, Annal. Environ. Sci. (2009) 3 179-193","","465","5.6","","74.5",".3","3.2","8.9","","","","","","","","","","","","","","","","","","","","","","","","","",".1","","","","","","","","","",
"Oak+Hickory1","Hard Wood","","Non commercial","","","","Yes","Spokas and Reicosky, Annal. Environ. Sci. (2009) 3 179-193","","","14.1","","69.1",".7","2.2","9.3","","","","","","","","","","","","","","","","","","","","","","","","","","19.2","","","","","","","","","",
"Pine woodchips2","Soft Wood","","Non commercial","","","","Yes","Spokas and Reicosky, Annal. Environ. Sci. (2009) 3 179-193","","465","9.3","","71.2",".2","3","11.4","","","","","","","","","","","","","","","","","","","","","","","","","",".19","","","","","","","","","",
"Wood Pellets 600","Wood","","Non commercial","","","","Yes","Spokas and Reicosky, Annal. Environ. Sci. (2009) 3 179-193","","","6","","69",".2","3.3","20","","","","","","","","","","","","","","","","","","","","","","","","","12","24","","","","","","","","","",
"Hardwood char1","Hard Wood","","Non commercial","","","","Yes","Spokas and Reicosky, Annal. Environ. Sci. (2009) 3 179-193","","538","27","","53",".4","2.6","10","","","","","","","","","","","","","","","","","","","","","","","","","","7.2","","","","","","","","","",
"Eucalyptus saligna wood1","Hard Wood","","Non commercial","Australia","","","Yes","Singh et al., Australian J. Soil Research 48 (2010) 516-525","","400","4.2","","69.4",".21","","","7.7","","","","","","","","","","","","","","","","","","","","","","47","","","","","","","","","","","","",
"Eucalyptus saligna wood2","Hard Wood","","Non commercial","Australia","","","Yes","Singh et al., Australian J. Soil Research 48 (2010) 516-525","","550","4.4","","79.2",".23","","","9.5","","","","","","","","","","","","","","","","","","","","","","39","","","","","","","","","","","","",
"Eucalyptus saligna wood3","Hard Wood","","Non commercial","Australia","","","Yes","Singh et al., Australian J. Soil Research 48 (2010) 516-525","","400","3.2","","69.7",".21","","","6.9","","","","","","","","","","","","","","","","","","","","","","39","","","","","","","","","","","","",
"Eucalyptus saligna wood4","Hard Wood","","Non commercial","","","","Yes","Singh et al., Australian J. Soil Research 48 (2010) 516-525","","550","4.4","","83.6",".26","","","8.8","","","","","","","","","","","","","","","","","","","","","","35","","","","","","","","","","","","",
"Grapeseed1","Pomace","","Non commercial","","","","Yes","Ozcimen and Ersoy-Mericboyu, Renewable Energy 35 (2010) 1319-1324","","750.00","9.59","","","","","","","","","","","","","","","","","","","","","","","","","","","","","","","14.48","","","","","","","","","",
"Orange peels1","Pomace","","Non commercial","","","","Yes","Chen and Chen, Chemosphere 76 (2009) 127-133","","150.00",".45","","50.60","1.75","6.20","41.00","","","","","","","","","","","","","","","","","","","","","","","","","","22.80","","","","","","","","","",
"Orange peels2","Pomace","","Non commercial","","","","Yes","Chen and Chen, Chemosphere 76 (2009) 127-133","","200.00",".30","","57.90","1.88","5.53","34.40","","","","","","","","","","","","","","","","","","","","","","","","","","7.75","","","","","","","","","",
"Orange peels3","Pomace","","Non commercial","","","","Yes","Chen and Chen, Chemosphere 76 (2009) 127-133","","250.00","1.05","","65.10","2.22","5.12","26.50","","","","","","","","","","","","","","","","","","","","","","","","","","33.30","","","","","","","","","",
"Orange peel4","Pomace","","Non commercial","","","","Yes","Chen and Chen, Chemosphere 76 (2009) 127-133","","300.00","1.57","","69.30","2.36","4.51","22.20","","","","","","","","","","","","","","","","","","","","","","","","","","32.30","","","","","","","","","",
"Orange peel5","Pomace","","Non commercial","","","","Yes","Chen and Chen, Chemosphere 76 (2009) 127-133","","350.00","2.00","","73.20","2.30","4.19","18.30","","","","","","","","","","","","","","","","","","","","","","","","","","51.00","","","","","","","","","",
"Orange peels6","Pomace","","Non commercial","","","","Yes","Chen and Chen, Chemosphere 76 (2009) 127-133","","400.00","2.10","","71.70","1.92","3.48","20.80","","","","","","","","","","","","","","","","","","","","","","","","","","34.00","","","","","","","","","",
"Orange peels7","Pomace","","Non commercial","","","","Yes","Chen and Chen, Chemosphere 76 (2009) 127-133","","500.00","4.27","","71.40","1.83","2.25","20.30","","","","","","","","","","","","","","","","","","","","","","","","","","42.40","","","","","","","","","",
"Orange peels8","Pomace","","Non commercial","","","","Yes","Chen and Chen, Chemosphere 76 (2009) 127-133","","600.00","4.04","","77.80","1.80","1.97","14.40","","","","","","","","","","","","","","","","","","","","","","","","","","7.78","","","","","","","","","",
"Orange peels9","Pomace","","Non commercial","","","","Yes","Chen and Chen, Chemosphere 76 (2009) 127-133","","700.00","2.79","","71.60","1.72","1.76","22.20","","","","","","","","","","","","","","","","","","","","","","","","","","201.00","","","","","","","","","",
"Enhanced biochar","Soft Wood","","Non commercial","","","","Yes","Mukome et al., J. Agric. Food Chem. 61, 9 (2013) 2196-2204","","700","6.4","","58.1",".41","4.16","31.66","6.80","","","","","","","","","","","","","","","","","","","","","","66.96","","","2.03","","","","","","","","","",
"Turkey Litter","Manure","","Non commercial","","","","Yes","Mukome et al., J. Agric. Food Chem. 61, 9 (2013) 2196-2204","","700","64.0","","15.6",".78",".83","4.37","10.90","","","","","","","","","","","","","","","","","","","","","","24.45","","","21.77","","","","","","","","","",
"Walnut Shell","Nutshell","","Non commercial","","","","Yes","Mukome et al., J. Agric. Food Chem. 61, 9 (2013) 2196-2204","","900","40.4","","55.3",".47",".89","1.55","9.7","","","","","","","","","","","","","","","","","","","","","","33.4","","","227.10","","","","","","","","","",
"Hog waste","Soft Wood","","Non commercial","","","","Yes","Mukome et al., J. Agric. Food Chem. 61, 9 (2013) 2196-2204","","650","2.4","","68.2",".51","3.66","26.82","7.50","","","","","","","","","","","","","","","","","","","","","","26.21","","","25.15","","","","","","","","","",
"Wood feedstock (510)","Soft Wood","","Non commercial","","","","Yes","Mukome et al., J. Agric. Food Chem. 61, 9 (2013) 2196-2204","","510","3.0","","83.9",".36","1.88","19.82","7.3","","","","","","","","","","","","","","","","","","","","","","12","","","165.80","","","","","","","","","",
"Wood feedstock (410)","Soft Wood","","Non commercial","","","","Yes","Mukome et al., J. Agric. Food Chem. 61, 9 (2013) 2196-2204","","410","2.6","","65.7",".21","4.38","23.52","7.1","","","","","","","","","","","","","","","","","","","","","","10","","","2.82","","","","","","","","","",
"New Earth Pine","Soft Wood","","Non commercial","","","","Yes","Mukome et al., J. Agric. Food Chem. 61, 9 (2013) 2196-2204","","600","17.0","","71.2",".91","2.88","11.61","7.9","","","","","","","","","","","","","","","","","","","","","","3.18","","","4.97","","","","","","","","","",
"Innoculated Char","Hard Wood","","Non commercial","","","","Yes","Mukome et al., J. Agric. Food Chem. 61, 9 (2013) 2196-2204","","520","15.5","","53.3","1.96","3.70","24.30","6.8","","","","","","","","","","","","","","","","","","","","","","44.51","","","95.90","","","","","","","","","",
"Charcoal Green","Hard Wood","","Non commercial","","","","Yes","Mukome et al., J. Agric. Food Chem. 61, 9 (2013) 2196-2204","","520","5.0","","87.3",".59","2.15","7.40","9.2","","","","","","","","","","","","","","","","","","","","","","9.13","","","164.10","","","","","","","","","",
"Oak","Hard Wood","","Non commercial","","","","Yes","Mukome et al., J. Agric. Food Chem. 61, 9 (2013) 2196-2204","","","2.8","","88.0","0.44","2.55","14.81","9.5","","","","","","","","","","","","","","","","","","","","","","14.87","","","153.10","","","","","","","","","",
"HW","Hard Wood","","Non commercial","","","","Yes","Mukome et al., J. Agric. Food Chem. 61, 9 (2013) 2196-2204","","","5.5","","85.4","0.55","2.37","8.85","8.8","","","","","","","","","","","","","","","","","","","","","","3.61","","","154.40","","","","","","","","","",
"Cottonwood","Hard Wood","","Non commercial","","","","Yes","Mukome et al., J. Agric. Food Chem. 61, 9 (2013) 2196-2204","","","4.2","","82.5","0.49","1.64","5.61","9.5","","","","","","","","","","","","","","","","","","","","","","16.47","","","300.00","","","","","","","","","",
"Soybean","Other","","Non commercial","","","","Yes","Enders et al., Bioresource Technology 114 (2012) 644-653.  ","","500","15.2","","37.8","","","","","3.8","","","","","","","","","","","","","","","","28","","","1527","","","","47","","","","564","15651","11715","37789","","699","",
"Switchgrass","Grass","","Non commercial","","","","Yes","Enders et al., Bioresource Technology 114 (2012) 644-653.  ","","500","41.2","","23.7","","","","","0.5","","","","","","","","","","","","","","","","71","","","532","","","","35.1","","","","1161","9712","2953","5354","","516","",
"Bull Manure 300","Manure","","Non commercial","","","","Yes","Enders et al., Bioresource Technology 114 (2012) 644-653.  ","","300","7.7","60.6","60.6","1.3","4.9","26.6","","","","","","","","","","","","","","","","","","162","","","2712","","33.55","","55.5","","","","3014","149.9","97.2","264.3","","376","",
"Bull Manure 350","Manure","","Non commercial","","","","Yes","Enders et al., Bioresource Technology 114 (2012) 644-653.  ","","350","8.3","66.3","66.3","1.3","4","23.8","","","","","","","","","","","","","","","","","","133","","","3062","","","","58.7","","","","2644","10518","4277","24389","","322","",
"Bull Manure 400","Manure","","Non commercial","","","","Yes","Enders et al., Bioresource Technology 114 (2012) 644-653.  ","","400","9.4","67.9","68.5","1.2","3.5","17.4","","","","","","","","","","","","","","","","","","165","","","3089","","36.73","","37","","","","3119","10088","4841","28939","","256","",
"Bull Manure 450","Manure","","Non commercial","","","","Yes","Enders et al., Bioresource Technology 114 (2012) 644-653.  ","","450","9.3","71.5","71.5","1.1","3.3","15.6","","","","","","","","","","","","","","","","","","138","","","2927","","","","46.2","","","","2508","8450","4314","30405","","176","",
"Bull Manure 500","Manure","","Non commercial","","","","Yes","Enders et al., Bioresource Technology 114 (2012) 644-653.  ","","500","10.4","74.1","74.1","1.1","2.6","17.4","","","","","","","","","","","","","","","","","","167","","","3518","","26.44","","30.5","","","","3115","9432","4925","33477","","267","",
"Bull Manure 550","Manure","","Non commercial","","","","Yes","Enders et al., Bioresource Technology 114 (2012) 644-653.  ","","550","10.9","74.3","74.3","1.1","2.3","13.4","","","","","","","","","","","","","","","","","","320","","","3156","","","","39","","","","3064","11109","5218","32808","","417","",
"Bull Manure 600","Manure","","Non commercial","","","","Yes","Enders et al., Bioresource Technology 114 (2012) 644-653.  ","","600","10.6","76","76",".8","1.8","14.3","","","","","","","","","","","","","","","","","","193","","","2937","","33.55","","30","","","","2952","9386","5071","35820","","311","",
"Rice Husk","Other","","Non commercial","","","","Yes","Enders et al., Bioresource Technology 114 (2012) 644-653.  ","","800","60.8","","","","","","",".3","","","","","","","","","","","","","","","","29","","","597","","","","23.2","","","","442","1637","835","6703","","29","",
"Carbonized Pine","Soft Wood","","Non commercial","","","","Yes","Enders et al., Bioresource Technology 114 (2012) 644-653.  ","","750","4","","","","","","",".5","","","","","","","","","","","","","","","","23","","","417","","","","18.7","","","","447","4702","1445","5391","","224","",
"Composted Dairy Manure","Manure","","Non commercial","","","","Yes","Enders et al., Bioresource Technology 114 (2012) 644-653.  ","","500","50.1","","37.8","2","","","10.3",".8","","","","","","","","","","","","","","","","172","","","1219","","","","33","","","","6011","38388","12534","12824","","9119","",
"Composed Dairy Manure+Wood","Other","","Non commercial","","","","Yes","Enders et al., Bioresource Technology 114 (2012) 644-653.  ","","500","58.5","","74",".6","","","9.8",".5","","","","","","","","","","","","","","","","","","","","","","","25.7","","","","","","","","","","",
"Corn 300","Corn stover","","Non commercial","","","","Yes","Enders et al., Bioresource Technology 114 (2012) 644-653.  ","","300","10.7","59.9","59.9","7.3","4.5","24.8","7.3","1.7","","","","","","","","","","","","","","","","132","","","492","","75.28","","51.9","","","","1369","6480","5883","17052","","963","",
"Corn 350","Corn stover","","Non commercial","","","","Yes","Enders et al., Bioresource Technology 114 (2012) 644-653.  ","","350","11.4","65.2","65.2","1.2","3.8","23.2","","","","","","","","","","","","","","","","","","66","","","854","","","","48.9","","","","1889","6136","6307","21486","","558","",
"Corn 400","Corn stover","","Non commercial","","","","Yes","Enders et al., Bioresource Technology 114 (2012) 644-653.  ","","400","12.9","65.2","65.2","1.1","3.3","20.1","9.2","1.7","","","","","","","","","","","","","","","","49","","","904","","79.62","","44.7","","","","1812","7254","6583","20234","","897","",
"Corn 450","Corn stover","","Non commercial","","","","Yes","Enders et al., Bioresource Technology 114 (2012) 644-653.  ","","450","12.5","68.3","68.3","1.1","2.7","16.4","","","","","","","","","","","","","","","","","","64","","","1112","","","","42.7","","","","2148","7317","8031","25707","","815","",
"Corn 500","Corn stover","","Non commercial","","","","Yes","Enders et al., Bioresource Technology 114 (2012) 644-653.  ","","500","17.6","70.3","70.3","1.1","1.9","10.7","9.9","1.9","","","","","","","","","","","","","","","","72","","","1384","","51.66","","31.1","","","","1852","11699","9510","24817","","1063","",
"Corn 550","Corn stover","","Non commercial","","","","Yes","Enders et al., Bioresource Technology 114 (2012) 644-653.  ","","550","14","72.2","72.2","1","2.3","12.3","","","","","","","","","","","","","","","","","","82","","","778","","","","37.3","","","","2093","9804","8891","23929","","778","",
"Corn 600","Corn stover","","Non commercial","","","","Yes","Enders et al., Bioresource Technology 114 (2012) 644-653.  ","","600","16.7","68.7","70.7","1.1","2.3","9.3","10","2","","","","","","","","","","","","","","","","70","","","1539","","38.54","","23.5","","","","2114","9383","8582","24616","","1362","",
"Dairy Manure 300","Manure","","Non commercial","","","","Yes","Enders et al., Bioresource Technology 114 (2012) 644-653.  ","","300","10.1","61.5","61.5","1.6","4.5","22.6","","","","","","","","","","","","","","","","","","90","","","3270","","28.64","","45.4","","","","1152","11094","3934","8986","","208","",
"Dairy Manure 350","Manure","","Non commercial","","","","Yes","Enders et al., Bioresource Technology 114 (2012) 644-653.  ","","350","10.2","63.2","64.1","1.8","4.1","19.8","","","","","","","","","","","","","","","","","","98","","","3698","","","","58.4","","","","1810","10859","4278","10074","","317","",
"Dairy Manure 400","Manure","","Non commercial","","","","Yes","Enders et al., Bioresource Technology 114 (2012) 644-653. ","","400","11.5","66","67.1","1.4","3.3","16.8","","","","","","","","","","","","","","","","","","87","","","3569","","17.53","","39.1","","","","1466","12808","4258","10345","","305","",
"Dairy Manure 450","Manure","","Non commercial","","","","Yes","Enders et al., Bioresource Technology 114 (2012) 644-653.  ","","450","11.7","69.1","70.1","1.5","3.1","13.6","","","","","","","","","","","","","","","","","","121","","","4009","","","","42.1","","","","2001","13473","5068","11756","","349","",
"Dairy Manure 500","Manure","","Non commercial","","","","Yes","Enders et al., Bioresource Technology 114 (2012) 644-653.  ","","500","12.4","72.5","72.5","1.4","2.6","12.9","",".6","","","","","","","","","","","","","","","","80","","","2223","","11.21","","33.9","","","","1754","12569","4610","9630","","396","",
"Dairy Manure 550","Manure","","Non commercial","","","","Yes","Enders et al., Bioresource Technology 114 (2012) 644-653.  ","","550","13.4","71.4","72.3","1.5","2.3","10.4","","","","","","","","","","","","","","","","","","142","","","4424","","","","41.8","","","","2358","25702","6357","13388","","754","",
"Dairy Manure 600","Manure","","Non commercial","","","","Yes","Enders et al., Bioresource Technology 114 (2012) 644-653.  ","","600","12.6","75.2","75.2","1.3","2.","11.6","","","","","","","","","","","","","","","","","","114","","","4538","","9.68","","30.7","","","","2433","13997","5366","13236","","398","",
"Digested Dairy Manure 300","Manure","","Non commercial","","","","Yes","Enders et al., Bioresource Technology 114 (2012) 644-653.  ","","300","39.2","","56.1","2.7","","","9",".6","","","","","","","","","","","","","","","","129","","","3808","","","","57.6","","","","5391","20185","8757","14954","","1710","",
"Digested Dairy Manure 350","Manure","","Non commercial","","","","Yes","Enders et al., Bioresource Technology 114 (2012) 644-653.  ","","350","12.7","","57.7","2.4","","","9.2","1.8","","","","","","","","","","","","","","","","","","","","","","","55.6","","","","","","","","","","",
"Digested Dairy Manure 400","Manure","","Non commercial","","","","Yes","Enders et al., Bioresource Technology 114 (2012) 644-653.  ","","400","14.5","","63.8","2.4","","","9.3",".6","","","","","","","","","","","","","","","","131","","","4405","","","","58.6","","","","6446","22552","9733","16604","","1656","",
"Digested Dairy Manure 450","Manure","","Non commercial","","","","Yes","Enders et al., Bioresource Technology 114 (2012) 644-653.  ","","450","17.8","","60.4","2.5","","","10.2","1.9","","","","","","","","","","","","","","","","","","","","","","","41.5","","","","","","","","","","",
"Digested  Dairy Manure 500","Manure","","Non commercial","","","","Yes","Enders et al., Bioresource Technology 114 (2012) 644-653.  ","","500","14.7","","59.4","2.6","","","9.7",".6","","","","","","","","","","","","","","","","224","","","3861","","","","42.7","","","","5649","18505","8498","14937","","2371","",
"Digested Dairy Manure 550","Manure","","Non commercial","","","","Yes","Enders et al., Bioresource Technology 114 (2012) 644-653. ","","550","17.3","","60.9","2.2","","","10","1.9","","","","","","","","","","","","","","","","","","","","","","","41.8","","","","","","","","","","",
"Digested Dairy Manure 600","Manure","","Non commercial","","","","Yes","Enders et al., Bioresource Technology 114 (2012) 644-653.  ","","600","18.8","","62.8","2.2","","","10",".7","","","","","","","","","","","","","","","","200","","","5051","","","","39.4","","","","8269","26518","11744","20852","","2356","",
"Mixed Softwood","Soft Wood","","Non commercial","","","","Yes","Enders et al., Bioresource Technology 114 (2012) 644-653.  ","","500","5.6","","","","","","",".1","","","","","","","","","","","","","","","","34","","","371","","","","45.5","","","","56","3749","779","1103","","114","",
"Peanut","Other","","Non commercial","","","","Yes","Enders et al., Bioresource Technology 114 (2012) 644-653.  ","","480","6.8","","","","","","",".5","","","","","","","","","","","","","","","","36","","","576","","","","45.6","","","","1986","4741","2478","16266","","1039","",
"Food 300","Other","","Non commercial","","","","Yes","Enders et al., Bioresource Technology 114 (2012) 644-653.  ","","300","23.3","53.6","65.3","5.3","","","7.6","1.8","","","","","","","","","","","","","","","","49","","","9852","","","","45.4","","","","5874","28177","3337","13018","","2258","",
"Food 400","Other","","Non commercial","","","","Yes","Enders et al., Bioresource Technology 114 (2012) 644-653.  ","","400","46","39.2","52.4","3.4","","","8.6","1.8","","","","","","","","","","","","","","","","39","","","9008","","","","35.7","","","","5007","51745","5341","14557","","4431","",
"Food 500","Other","","Non commercial","","","","Yes","Enders et al., Bioresource Technology 114 (2012) 644-653.  ","","500","52.7","42","42","2.8","","","9.7","1.8","","","","","","","","","","","","","","","","64","","","13703","","","","33.7","","","","7524","53779","4461","21340","","2427","",
"Food 600","Other","","Non commercial","","","","Yes","Enders et al., Bioresource Technology 114 (2012) 644-653.  ","","600","52","32","32","1.2","","","10.8","2.5","","","","","","","","","","","","","","","","64","","","14503","","","","34.5","","","","8150","73534","6567","27949","","5063","",
"Poultry Manure 2","Manure","","Non commercial","","","","Yes","Enders et al., Bioresource Technology 114 (2012) 644-653.  ","","600","58.4","","","","","","","7.5","","","","","","","","","","","","","","","","1193","","","13460","","","","37.7","","","","43344","76770","16906","70520","","3180","",
"Hazelnut 300","Nutshell","","Non commercial","","","","Yes","Enders et al., Bioresource Technology 114 (2012) 644-653.  ","","300","2","69.9","69.9",".5","3.9","23.7","6.3","1.5","","","","","","","","","","","","","","","","14","","","471","","5.89","","48.8","","","","397","3726","790","5166","","92","",
"Hazelnut 350","Nutshell","","Non commercial","","","","Yes","Enders et al., Bioresource Technology 114 (2012) 644-653.  ","","350","1.2","73.1","73.1",".5","3.7","23.3","","","","","","","","","","","","","","","","","","13","","","311","","","","56.1","","","","279","2580","496","4142","","57","",
"Hazelnut 400","Nutshell","","Non commercial","","","","Yes","Enders et al., Bioresource Technology 114 (2012) 644-653.  ","","400","1.7","77.2","77.2",".5","3.3","18.7","7.7","1.4","","","","","","","","","","","","","","","","10","","","488","","10.25","","43.5","","","","298","2821","554","4285","","29","",
"Hazelnut 450","Nutshell","","Non commercial","","","","Yes","Enders et al., Bioresource Technology 114 (2012) 644-653.  ","","450","1.3","","","","","","","","","","","","","","","","","","","","","","","5","","","244","","","","47","","","","277","2598","490","4748","","35","",
"Hazelnut 500","Nutshell","","Non commercial","","","","Yes","Enders et al., Bioresource Technology 114 (2012) 644-653.  ","","500","1.9","79.4","79.4",".5","2.9","16.8","8.6","1.5","","","","","","","","","","","","","","","","12","","","386","","11.79","","37.2","","","","348","2823","563","5121","","51","",
"PI200","Soft Wood","","Non commercial","","","","Yes","Harvey et al., Environ. Sci. Technol. 45,13 (2011) 5550-5556","","200","","","51.8",".27","6.2","39.6","","","","","","","","","","","","","","","","","","","","","","","","","",".8","","","","","","","","","",
"PI300","Soft Wood","","Non commercial","","","","Yes","Harvey et al., Environ. Sci. Technol. 45,13 (2011) 5550-5556","","300","","","63.8",".3","5.2","28.3","","","","","","","","","","","","","","","","","","","","","","","","","","1.13","","","","","","","","","",
"PI350","Soft Wood","","Non commercial","","","","Yes","Harvey et al., Environ. Sci. Technol. 45,13 (2011) 5550-5556","","350","","","68.3",".4","4.3","23.6","","","","","","","","","","","","","","","","","","","","","","","","","","2.03","","","","","","","","","",
"PI650","Soft Wood","","Non commercial","","","","Yes","Harvey et al., Environ. Sci. Technol. 45,13 (2011) 5550-5556","","650","","","83.8",".26",".003","","","","","","","","","","","","","","","","","","","","","","","","","","","81.7","","","","","","","","","",
