Repository: senseichaz/biochar-cruncher

File: data.csv (part 2 of 10)
"Biochar Name","Feedstock Composition","Optional comments about Feedstock","Commercial","Geographic Region","Manufacturer","Pyrolysis Method","Source: Peer Reviewed Publication","Reference","Moisture (%)","Temperature (C)","Total Ash Content (%)","C Organic (%)  ","Total C (%) Used in Plot","Total N (%)","H (%)","O (%)","pH","EC (dS/m)","Mean Particle Size (mm)","Germination Inhibition","Polycylic Aromatic Hydrocarbons (mg/kg)","Dioxin/Furan (mg/kg)","Polychlorinated Biphenyls (mg/kg)","Arsenic (mg/kg)","Cadmium (mg/kg)","Chromium (mg/kg)","Cobalt (mg/kg)","Copper (mg/kg)","Lead (mg/kg)","Molybdenum (mg/kg)","Mercury (mg/kg)","Nickel (mg/kg)","Selenium (mg/kg)","Zinc (mg/kg)","Boron (mg/kg)","Chlorine (mg/kg)","Sodium (mg/kg)","Previous Page","Cation Exchange Capacity (cmolc/kg)","Method Summary/Reference","Volatile Matter (%)","Total Surface Area (m2/g)","Method Summary/Reference","Extractable P (mg/kg)","Total P (mg/kg)","Calcium (mg/kg)","Magnesium (mg/kg)","Potassium (mg/kg)","Aluminum (mg/kg)","Iron (mg/kg)","Elemental extraction method",
"HM200","Hard Wood","","Non commercial","","","","Yes","Harvey et al., Environ. Sci. Technol. 45,13 (2011) 5550-5556","","200","","","47.2","1.29","6","39.3","","","","","","","","","","","","","","","","","","","","","","","","","",".58","","","","","","","","","",
"HM300","Hard Wood","","Non commercial","","","","Yes","Harvey et al., Environ. Sci. Technol. 45,13 (2011) 5550-5556","","300","","","62.1","1.6","4.7","22.2","","","","","","","","","","","","","","","","","","","","","","","","","","1.28","","","","","","","","","",
"HM350","Hard Wood","","Non commercial","","","","Yes","Harvey et al., Environ. Sci. Technol. 45,13 (2011) 5550-5556","","350","","","63.5","1.7","4.2","20.6","","","","","","","","","","","","","","","","","","","","","","","","","","1.82","","","","","","","","","",
"HM650","Hard Wood","","Non commercial","","","","Yes","Harvey et al., Environ. Sci. Technol. 45,13 (2011) 5550-5556","","650","","","72.6","1.47","1.8","8.5","","","","","","","","","","","","","","","","","","","","","","","","","","107","","","","","","","","","",
"Turkey Manure+Woodchips1","Other","","Non commercial","","","","Yes","Spokas and Reicosky, Annal. Environ. Sci. (2009) 3 179-193","","850","89.1","","1.4",".1",".5","3","","","","","","","","","","","","","","","","","","","","","","","","","","4.78","","","","","","","","","",
"AGROCARBON-ABC-biochar","Other","","Commercial","European Union ","3R Environmental Technologies","low temperature carbonization ","No","http://www.agrocarbon.com ","4.7","550","","","9.9","1.8","","","7.58","","5 mm","Pass","0.37","<0.01","<0.01","<1","<1","4","2","5","<1","<1","0.01","18","<0.5","152","","","","","","","","85","","","133000","300000","6000","2000","24","63","EPA",
"Hazelnut 550","Nutshell","","Non commercial","","","","Yes","Enders et al., Bioresource Technology 114 (2012) 644-653.  ","","550","1.4","","","","","","","","","","","","","","","","","","","","","","","12","","","386","","","","41.7","","","","348","2823","563","348","","51","",
"Hazelnut 600","Nutshell","","Non commercial","","","","Yes","Enders et al., Bioresource Technology 114 (2012) 644-653.  ","","600","2.2","80.6","80.6",".5","3","14.5","8.8","1.6","","","","","","","","","","","","","","","","20","","","407","","5.63","","","","","","329","3262","587","5162","","42","",
"Corn 3","Corn stover","","Non commercial","","","","Yes","Enders et al., Bioresource Technology 114 (2012) 644-653.  ","","515","","84.6","84.6",".5","2.7","11.5","","","","","","","","","","","","","","","","","","52","","","413","","","","28.3","","","","1769","11384","5059","10101","","5709","",
"Grass Clippings 2","Grass","","Non commercial","","","","Yes","Enders et al., Bioresource Technology 114 (2012) 644-653.  ","","","8.8","","","","","","",".9","","","","","","","","","","","","","","","","19","","","1539","","","","23.5","","","","507","1317","1407","10794","","6798","",
"Mixed Vegetation","Other","","Non commercial","","","","Yes","Enders et al., Bioresource Technology 114 (2012) 644-653.  ","","500","38.6","87.9","87.9",".5","2.3","10.9","",".1","","","","","","","","","","","","","","","","4","","","208","","","","31.6","","","","73","2912","255","1776","","474","",
"Kuikui","Other","","Non commercial","","","","Yes","Enders et al., Bioresource Technology 114 (2012) 644-653.  ","","500","2.7","","","","","","","","","","","","","","","","","","","","","","","","","","","","","","58.3","","","","","","","","","","",
"Macadamia","Other","","Non commercial","","","","Yes","Enders et al., Bioresource Technology 114 (2012) 644-653.","","500",".7","","","","","","","","","","","","","","","","","","","","","","","","","","","","","","70","","","","","","","","","","",
"Corn 2","Corn stover","","Non commercial","","","","Yes","Enders et al., Bioresource Technology 114 (2012) 644-653.","","600","64.2","","29.1","","","","","","","","","","","","","","","","","","","","","","","","","","","","25.7","","","","","","","","","","",
"Oak 300","Hard Wood","","Non commercial","","","","Yes","Enders et al., Bioresource Technology 114 (2012) 644-653.","","300",".3","63.9","63.9",".1","4.8","30.8","4.2","3.1","","","","","","","","","","","","","","","","5","","","297","","41.37","","61.1","","","","6","752","46","725","","5","",
"Oak 350","Hard Wood","","Non commercial","","","","Yes","Enders et al., Bioresource Technology 114 (2012) 644-653.","","350","1.1","74.8","74.9",".2","3.4","20.4","","","","","","","","","","","","","","","","","","109","","","339","","","","60.8","","","","11","1097","41","1147","","1453","",
"Oak 400","Hard Wood","","Non commercial","","","","Yes","Enders et al., Bioresource Technology 114 (2012) 644-653.","","400",".8","75.5","78.8",".2","3.2","17.1","4.6","2.8","","","","","","","","","","","","","","","","33","","","321","","26.05","","40.9","","","","5","1061","61","1462","","169","",
"Oak 450","Hard Wood","","Non commercial","","","","Yes","Enders et al., Bioresource Technology 114 (2012) 644-653.","","450",".6","83.7","85.1",".2","3","11.2","","","","","","","","","","","","","","","","","","23","","","229","","","","44.4","","","","43","1023","25","1664","","162","",
"Oak 500","Hard Wood","","Non commercial","","","","Yes","Enders et al., Bioresource Technology 114 (2012) 644-653.","","500","3.7","85.3","85.3",".2","2.6","9.6","5.8","3.8","","","","","","","","","","","","","","","","11","","","330","","14.72","","30.7","","","","5","1538","57","1171","","16","",
"Oak 550","Hard Wood","","Non commercial","","","","Yes","Enders et al., Bioresource Technology 114 (2012) 644-653.","","550",".6","87.9","87.9",".2","2.4","9","","","","","","","","","","","","","","","","","","15","","","277","","","","38.5","","","","29","1609","41","1274","","323","",
"Oak 600","Hard Wood","","Non commercial","","","","Yes","Enders et al., Bioresource Technology 114 (2012) 644-653.","","600","1.3","85.5","87.6",".2","2.5","8.5","6.4","4.3","","","","","","","","","","","","","","","","23","","","52","","12.58","","27.5","","","","","1210","100","2061","","158","",
"Paper 300","Other","","Non commercial","","","","Yes","Enders et al., Bioresource Technology 114 (2012) 644-653.","","300","50.7","14.3","21.2",".3","1","26.9","7.8",".3","","","","","","","","","","","","","","","","26","","","256","","","","50.1","","","","827","258128","2428","827","","4274","",
"Paper 400","Other","","Non commercial","","","","Yes","Enders et al., Bioresource Technology 114 (2012) 644-653.","","400","54.6","11.1","20",".3",".9","24.3","8.3",".2","","","","","","","","","","","","","","","","31","","","453","","","","44.2","","","","830","266234","2831","3279","","4925","",
"Paper 500","Other","","Non commercial","","","","Yes","Enders et al., Bioresource Technology 114 (2012) 644-653.","","500","57.4","9.9","19.2",".2",".5","22.7","9.4",".1","","","","","","","","","","","","","","","","34","","","295","","","","42.5","","","","818","289226","2739","3339","","4794","",
"Paper 600","Other","","Non commercial","","","","Yes","Enders et al., Bioresource Technology 114 (2012) 644-653.","","600","59.1","15.2","19.2",".1",".4","21.2","11.5",".2","","","","","","","","","","","","","","","","51","","","370","","","","41.1","","","","937","311232","2940","3848","","6037","",
"Pine 300","Soft Wood","","Non commercial","","","","Yes","Enders et al., Bioresource Technology 114 (2012) 644-653.","","300","1.5","67.2","67.2",".1","4.9","31.5","6.7",".3","","","","","","","","","","","","","","","","23","","","327","","28.85","","55.3","","","","255","2927","680","692","","149","",
"Pine 350","Soft Wood","","Non commercial","","","","Yes","Enders et al., Bioresource Technology 114 (2012) 644-653.","","350",".6","70.7","70.7",".1","4.4","25.2","","","","","","","","","","","","","","","","","","21","","","134","","","","56.3","","","","49","1940","389","387","","40","",
"Pine 400","Soft Wood","","Non commercial","","","","Yes","Enders et al., Bioresource Technology 114 (2012) 644-653.","","400","1.1","76.3","76.3",".1","3.7","20.8","4.6",".1","","","","","","","","","","","","","","","","66","","","351","","30.36","","45.5","","","","35","2247","482","373","","40","",
"Pine 450","Soft Wood","","Non commercial","","","","Yes","Enders et al., Bioresource Technology 114 (2012) 644-653.","","450","1.5","80.5","80.5",".1","3.1","14.8","","","","","","","","","","","","","","","","","","45","","","93","","","","48.8","","","","","2194","667","996","","418","",
"Pine 500","Soft Wood","","Non commercial","","","","Yes","Enders et al., Bioresource Technology 114 (2012) 644-653.","","500","1","81.8","83.4",".1","2.9","12.6","5.6",".1","","","","","","","","","","","","","","","","44","","","332","","23.97","","37","","","","1","2741","796","682","","69","",
"Pine 550","Soft Wood","","Non commercial","","","","Yes","Enders et al., Bioresource Technology 114 (2012) 644-653.","","550",".8","86.8","86.8",".1","2.7","11.2","","","","","","","","","","","","","","","","","","38","","","110","","","","40.2","","","","","2255","707","734","","110","",
"Pine 600","Soft Wood","","Non commercial","","","","Yes","Enders et al., Bioresource Technology 114 (2012) 644-653.","","600","1.1","91.1","91.1",".1","2.3","9.5","6",".1","","","","","","","","","","","","","","","","60","","","320","","15.38","","27.7","","","","14","2167","604","775","","820","",
"Poultry Manure 300","Manure","","Non commercial","","","","Yes","Enders et al., Bioresource Technology 114 (2012) 644-653.","","300","46.7","24.1","31.9","2.3","2.2","16.9","8.1","4.3","","","","","","","","","","","","","","","","515","","","3868","","36.24","","46.8","","","","26414","157531","8914","40013","","1779","",
"Poultry Manure 350","Manure","","Non commercial","","","","Yes","Enders et al., Bioresource Technology 114 (2012) 644-653.","","350","51.2","18.7","30.6","2","1.4","14.8","","","","","","","","","","","","","","","","","","394","","","4218","","","","47.2","","","","21256","215648","7309","31751","","1464","",
"Poultry Manure 400","Manure","","Non commercial","","","","Yes","Enders et al., Bioresource Technology 114 (2012) 644-653.","","400","51.7","11.9","32.1","1.2",".7","14.3","9.8","3","","","","","","","","","","","","","","","","352","","","3209","","16.55","","43.8","","","","17957","265729","7164","28109","","1276","",
"Poultry Manure 450","Manure","","Non commercial","","","","Yes","Enders et al., Bioresource Technology 114 (2012) 644-653.","","450","53.6","11.2","35.4","1.2",".5","9.3","","","","","","","","","","","","","","","","","","311","","","3695","","","","46.2","","","","17329","267804","6388","27400","","1069","",
"Poultry Manure 500","Manure","","Non commercial","","","","Yes","Enders et al., Bioresource Technology 114 (2012) 644-653.","","500","52.6","16.8","27.8","1.1",".5","17.9","10.6","3.8","","","","","","","","","","","","","","","","601","","","4537","","7.78","","43.2","","","","30555","204205","10436","48616","","2034","",
"Poultry Manure 550","Manure","","Non commercial","","","","Yes","Enders et al., Bioresource Technology 114 (2012) 644-653.","","550","54.9","14.1","28.1","1.1",".3","15.6","","","","","","","","","","","","","","","","","","451","","","4048","","","","44.6","","","","20147","252608","7277","32126","","1513","",
"Poultry Manure 600","Manure","","Non commercial","","","","Yes","Enders et al., Bioresource Technology 114 (2012) 644-653.","","600","55.8","16.4","28.7",".9",".4","14.3","10.7","3.7","","","","","","","","","","","","","","","","595","","","3457","","18.04","","44.4","","","","23596","242788","8769","36775","","1522","",
"Raw Dairy Manure","Manure","","Non commercial","","","","Yes","Enders et al., Bioresource Technology 114 (2012) 644-653.","","500","32","","51.2","2.1","","","10.7","6","","","","","","","","","","","","","","","","","","","","","","","33","","","","","","","","","","",
"Mixture 220","Other","","Non commercial","","","","Yes","Enders et al., Bioresource Technology 114 (2012) 644-653.","","220","53.6","","22.9","2.1","","","","1","","","","","","","","","","","","","","","","124","","","4680","","","","37.7","","","","13527","44211","3465","7801","","10993","",
"Mixture 240","Other","","Non commercial","","","","Yes","Enders et al., Bioresource Technology 114 (2012) 644-653.","","240","70.1","","17.7","2","","","",".8","","","","","","","","","","","","","","","","124","","","4787","","","","26.8","","","","14397","46554","3581","8037","","11664","",
"Switchgrass 2","Grass","","Non commercial","","","","Yes","Enders et al., Bioresource Technology 114 (2012) 644-653.","","500","16.5","","","","","","",".5","","","","","","","","","","","","","","","","156","","","395","","","","27.7","","","","1255","9600","3030","10801","","10498","",
"Pine 2","Soft Wood","","Non commercial","","","","Yes","Enders et al., Bioresource Technology 114 (2012) 644-653.","","500","","","","","","","","","","","","","","","","","","","","","","","","150","","","486","","","","","","","","607","15431","1991","4772","","28534","",
"Mixed Hardwood ","Hard Wood","","Non commercial","","","","Yes","Enders et al., Bioresource Technology 114 (2012) 644-653.","","500","4.3","","","","","","",".2","","","","","","","","","","","","","","","","30","","","481","","","","56.8","","","","121","4729","545","3671","","1141","",
"Mixed Woodships","Wood","","Non commercial","","","","Yes","Enders et al., Bioresource Technology 114 (2012) 644-653.","","500","10.9","","85.9",".4","","","7.9",".9","","","","","","","","","","","","","","","","93","","","311","","","","26.9","","","","270","5427","1267","1573","","4208","",
"Leaves","Other","","Non commercial","","","","Yes","Enders et al., Bioresource Technology 114 (2012) 644-653.","","500","14.5","","60.7","1.1","","","9",".6","","","","","","","","","","","","","","","","70","","","1682","","","","40.3","","","","2072","54550","3616","10840","","1504","",
"Grass Clippings","Grass","","Non commercial","","","","Yes","Enders et al., Bioresource Technology 114 (2012) 644-653.","","500","25.5","","53.5","4.9","","","9.6","6.7","","","","","","","","","","","","","","","","150","","","2727","","","","38.4","","","","11965","20622","6180","11965","","1557","",
"Brush","Other","","Non commercial","","","","Yes","Enders et al., Bioresource Technology 114 (2012) 644-653.","","500","1.8","","84",".1","","","8.4",".1","","","","","","","","","","","","","","","","59","","","368","","","","40.1","","","","132","7564","441","870","","94","",
"Switchgass FP (3) 500","Grass","","Non commercial","","","","Yes","Brewer et al.,  Environ. Prog. Sustainable Energy 28 (2009) 386-396.","2.7","500","25.9","","63",".8","3.7","","","","","","","","","","","","","","","","","","","","","","","","","","28.4","7.7","","","","","","","","","",
"Corn stover FP 500","Corn stover","","Non commercial","","","","Yes","Brewer et al.,  Environ. Prog. Sustainable Energy 28 (2009) 386-396.","1.0","500","49.7","","37.8",".8","2.5","","","","","","","","","","","","","","","","","","","","","","","","","","14.9","7.0","","","","","","","","","",
"Corn stover gasification","Corn stover","","Non commercial","","","","Yes","Brewer et al.,  Environ. Prog. Sustainable Energy 28 (2009) 386-396.","1.9","730","54","","38.5",".7","1.3","","","","","","","","","","","","","","","","","","","","","","","","","","5.5","23.9","","","","","","","","","",
"Corn stover SP 500","Corn stover","","Non commercial","","","","Yes","Brewer et al.,  Environ. Prog. Sustainable Energy 28 (2009) 386-396.","1.8","500","32.4","","62.8","1.3","2.9","","","","","","","","","","","","","","","","","","","","","","","","","","11.1","20.9","","","","","","","","","",
"Hardwood SP ","Hard Wood","","Non commercial","","","","Yes","Brewer et al.,  Environ. Prog. Sustainable Energy 28 (2009) 386-396.","2.6","","13.9","","65.3",".6","2.6","","","","","","","","","","","","","","","","","","","","","","","","","","19.7","19.7","","","","","","","","","",
"Switchgrass FP 500","Grass","","Non commercial","","","","Yes","Brewer et al.,  Environ. Prog. Sustainable Energy 28 (2009) 386-396.","2.7","500","54.6","","38.7",".6","2.5","","","","","","","","","","","","","","","","","","","","","","","","","","16.4","21.6","","","","","","","","","",
"Switchgrass gasification 760","Grass","","Non commercial","","","","Yes","Brewer et al.,  Environ. Prog. Sustainable Energy 28 (2009) 386-396.","2.5","760","53.0","","42.8",".8","1.6","","","","","","","","","","","","","","","","","","","","","","","","","","10.3","31.4","","","","","","","","","",
"Switchgrass SP 500","Grass","","Non commercial","","","","Yes","Brewer et al.,  Environ. Prog. Sustainable Energy 28 (2009) 386-396.",".9","500","52.5","","39.4",".7","1.3","","","","","","","","","","","","","","","","","","","","","","","","","","7.1","50.2","","","","","","","","","",
"Almond Shells 600","Nutshell","","Non commercial","","","","Yes","Cordero et al. Fuels 80 (2001) 1567-1571.","","600","1.9","","86.8",".8","2.6","6.1","","","","","","","","","","","","","","","","","","","","","","","","","7.1","","","","","","","","","","",
"Eucalyptus saligna 700","Hard Wood","","Non commercial","","","","Yes","Cordero et al. Fuels 80 (2001) 1567-1571.","","700","1.9","","92.7",".4","1.6","3.3","","","","","","","","","","","","","","","","","","","","","","","","","6.6","","","","","","","","","","",
"Olive stones 600","Pomace","","Non commercial","","","","Yes","Cordero et al. Fuels 80 (2001) 1567-1571.","","600","6.6","","85.3",".8","2.6","4.7","","","","","","","","","","","","","","","","","","","","","","","","","11.3","","","","","","","","","","",
"Pinus halepensis 300","Soft Wood","","Non commercial","","","","Yes","Cordero et al. Fuels 80 (2001) 1567-1571.","","300",".6","","57.8",".2","5.0","36.5","","","","","","","","","","","","","","","","","","","","","","","","","68.1","","","","","","","","","","",
"Pinus halepensis 350","Soft Wood","","Non commercial","","","","Yes","Cordero et al. Fuels 80 (2001) 1567-1571.","","350","1.2","","72.1",".2","4.1","22.5","","","","","","","","","","","","","","","","","","","","","","","","","49.5","","","","","","","","","","",
"Pinus halepensis 400","Soft Wood","","Non commercial","","","","Yes","Cordero et al. Fuels 80 (2001) 1567-1571.","","400","1.3","","74.7",".2","3.6","20.3","","","","","","","","","","","","","","","","","","","","","","","","","36.5","","","","","","","","","","",
"Pinus halepensis 450","Soft Wood","","Non commercial","","","","Yes","Cordero et al. Fuels 80 (2001) 1567-1571.","","450","1.4","","78.3",".2","3.2","16.8","","","","","","","","","","","","","","","","","","","","","","","","","27.4","","","","","","","","","","",
"Pinus halepensis 500","Soft Wood","","Non commercial","","","","Yes","Cordero et al. Fuels 80 (2001) 1567-1571.","","500","1.7","","81.8",".2","3.0","13.4","","","","","","","","","","","","","","","","","","","","","","","","","20.2","","","","","","","","","","",
"Pinus halepensis 550","Soft Wood","","Non commercial","","","","Yes","Cordero et al. Fuels 80 (2001) 1567-1571.","","550","1.7","","86.1",".2","2.5","9.6","","","","","","","","","","","","","","","","","","","","","","","","","18.1","","","","","","","","","","",
"Pinus halepensis 600","Soft Wood","","Non commercial","","","","Yes","Cordero et al. Fuels 80 (2001) 1567-1571.","","600","1.7","","87.4",".3","2.2","8.5","","","","","","","","","","","","","","","","","","","","","","","","","13.4","","","","","","","","","","",
"Quercus rotundifolia 300","Hard Wood","","Non commercial","","","","Yes","Cordero et al. Fuels 80 (2001) 1567-1571.","","300","1.5","","58.8",".3","5.0","34.5","","","","","","","","","","","","","","","","","","","","","","","","","65.1","","","","","","","","","","",
"Quercus rotundifolia 350","Hard Wood","","Non commercial","","","","Yes","Cordero et al. Fuels 80 (2001) 1567-1571.","","350","1.3","","75.7",".6","3.3","19.1","","","","","","","","","","","","","","","","","","","","","","","","","43.4","","","","","","","","","","",
"Quercus rotundifolia 400","Hard Wood","","Non commercial","","","","Yes","Cordero et al. Fuels 80 (2001) 1567-1571.","","400","1.3","","76.9",".4","3.3","18.2","","","","","","","","","","","","","","","","","","","","","","","","","34.5","","","","","","","","","","",
"Quercus rotundifolia 450","Hard Wood","","Non commercial","","","","Yes","Cordero et al. Fuels 80 (2001) 1567-1571.","","450","1.8","","81.2",".4","3","13.6","","","","","","","","","","","","","","","","","","","","","","","","","21.8","","","","","","","","","","",
"Quercus rotundifolia 500","Hard Wood","","Non commercial","","","","Yes","Cordero et al. Fuels 80 (2001) 1567-1571.","","500","2.8","","83.0",".6","2.5","11.2","","","","","","","","","","","","","","","","","","","","","","","","","17.5","","","","","","","","","","",
"Quercus rotundifolia 550","Hard Wood","","Non commercial","","","","Yes","Cordero et al. Fuels 80 (2001) 1567-1571.","","550","3.1","","87.1",".5","2.4","6.9","","","","","","","","","","","","","","","","","","","","","","","","","14.7","","","","","","","","","","",
"Quercus rotundifolia 600","Hard Wood","","Non commercial","","","","Yes","Cordero et al. Fuels 80 (2001) 1567-1571.","","600","3.2","","89.4",".4","2.2","4.8","","","","","","","","","","","","","","","","","","","","","","","","","13.2","","","","","","","","","","",
"Wet Straw 600","Other","","Non commercial","","","","Yes","Cordero et al. Fuels 80 (2001) 1567-1571.","","600","24.7","","65.2","1.5","2.2","6.1","","","","","","","","","","","","","","","","","","","","","","","","","11.8","","","","","","","","","","",
"High Volatile Matter 430","Other/ Mixed","","Non commercial","","","","Yes","Deenik et al., Soil Sci. Soc. Am. J. 74 (2010) 1259-1270.","","430","0.33","","85.2",".45","","","5.7","","","","","","","","","","","","","","","","","","","","34.5","","","","22.5","","","","","148","88.8","7215","2.7","","",
"Low Volatile Matter 650","Other/ Mixed","","Non commercial","","","","Yes","Deenik et al., Soil Sci. Soc. Am. J. 74 (2010) 1259-1270.","","650","4.18","","88.7","0.45","","","8.2","","","","","","","","","","","","","","","","","","","","71.3","","","","6.3","","","","","250","447.6","6708","0.9","","",
"Corn Stover 450","Corn stover","","Non commercial","","","","Yes","Lee et al., Environ. Sci. Technol. 44 (2010) 7970-7974.","","450","28.7","","33.2",".81","1.4","8.6","","","","","","","","","","","","","","","","","","","","","","","","","","","","","","","","","","","",
"Corn Stover 700","Corn stover","","Non commercial","","","","Yes","Lee et al., Environ. Sci. Technol. 44 (2010) 7970-7974.","","700","32.6","","33.5","1.02","1.04","5.1","","","","","","","","","","","","","","","","","","","","","","","","","7.6","","","","","","","","","","",
"Apricot stone 823","Pomace","","Non commercial","","","","Yes","Ozcimen and Ersoy-Mericboyu, Renewable Energy 35 (2010) 1319-1324","","823","8.5","","","","","","","","","","","","","","","","","","","","","","","","","","","","","","19.8","11.2474","","","","","","","","","",
"Chestnut shell 750","Nutshell","","Non commercial","","","","Yes","Ozcimen and Ersoy-Mericboyu, Renewable Energy 35 (2010) 1319-1324","","750","5.4","","","","","","","","","","","","","","","","","","","","","","","","","","","","","","34.3",".6717","","","","","","","","","",
"Grapeseed 750","Other","","Non commercial","","","","Yes","Ozcimen and Ersoy-Mericboyu, Renewable Energy 35 (2010) 1319-1324","","750","9.6","","","","","","","","","","","","","","","","","","","","","","","","","","","","","","39.5","14.477","","","","","","","","","",
"Hazelnut shell 750","Nutshell","","Non commercial","","","","Yes","Ozcimen and Ersoy-Mericboyu, Renewable Energy 35 (2010) 1319-1324","","750","6.6","","","","","","","","","","","","","","","","","","","","","","","","","","","","","","30.3","14.6836","","","","","","","","","",
"Rapeseed Cake 500","Other","","Non commercial","","","","Yes","Ozcimen and Karaosmanoglu, Renewable Energy 29 (2004) 779-787","","500","17.60","","54.90","4.97","2.14","20.04","","","","","","","","","","","","","","","","","","","","","","","","","18.70","","","","","","","","","","",
"Rapeseed 550","Other","","Non commercial","","","","Yes","Ozcimen and Karaosmanoglu, Renewable Energy 29 (2004) 779-787","3.2","550","21.8","","72.2","1.3",".9","25.6","","","","","","","","","","","","","","","","","","","","","","","","","13.6","","","","","","","","","","",
"Sunflower 550","Other","","Non commercial","","","","Yes","Sanchez et al.,  J. Anal. Appl. Pyrolysis 85 (2009) 142-144.","4.73","550","28.9","","63.4","1.6",".7","34.3","","","","","","","","","","","","","","","","","","","","","","","","","13.4","","","","","","","","","","",
"Aspidosperma australe 350","Hard Wood","","Non commercial","","","","Yes","Spokas,  Carbon Manage. 1 (2010) 289-303.","","350","1.9","","74.0","1.2","4.3","20.5","","","","","","","","","","","","","","","","","","","","","","","","","66.8","2","","","","","","","","","",
"Aspidosperma australe 850","Hard Wood","","Non commercial","","","","Yes","Spokas,  Carbon Manage. 1 (2010) 289-303.","","850","7.2","","92.8",".8","1.3","5.1","","","","","","","","","","","","","","","","","","","","","","","","","8.1","3","","","","","","","","","",
"Aspidosperma quebracho 'Blanco Schlecht' 350","Wood","","Non commercial","","","","Yes","Spokas,  Carbon Manage. 1 (2010) 289-303.","","350",".9","","76.0","1.7","4.4","17.9","","","","","","","","","","","","","","","","","","","","","","","","","69.5","2","","","","","","","","","",
"Aspidosperma quebracho 'Blanco Schlecht' 850","Wood","","Non commercial","","","","Yes","Spokas,  Carbon Manage. 1 (2010) 289-303.","","850","4.3","","97.4","1.2",".9",".5","","","","","","","","","","","","","","","","","","","","","","","","","14.6","2","","","","","","","","","",
"Grape Bagasse 500","Pomace","","Non commercial","","","","Yes","Spokas,  Carbon Manage. 1 (2010) 289-303.","","500","14","","68.4","2.55","3.3","11.8","","","","","","","","","","","","","","","","","","","","","","","","","20.6","","","","","","","","","","",
"Hardwood sawdust 500","Hard Wood","","Non commercial","","","","Yes","Spokas,  Carbon Manage. 1 (2010) 289-303.","","500","15","","67.0",".3","3.0","13.0","","","","","","","","","","","","","","","","","","","","","","","","","29","10","","","","","","","","","",
"Macadamia nutshell 600","Nutshell","","Non commercial","","","","Yes","Spokas,  Carbon Manage. 1 (2010) 289-303.","","600","2","","93.0",".7","2.3","2.0","","","","","","","","","","","","","","","","","","","","","","","","","17","<1","","","","","","","","","",
"Mixed woodchip 550","Wood","","Non commercial","","","","Yes","Spokas,  Carbon Manage. 1 (2010) 289-303.","","550","4.8","","71.1",".11","3.4","20.6","","","","","","","","","","","","","","","","","","","","","","","","","33.6","66","","","","","","","","","",
"Olive bagasse 500","Pomace","","Non commercial","","","","Yes","Spokas,  Carbon Manage. 1 (2010) 289-303.","","500","16.1","","65.6","2.78","2.7","12.8","","","","","","","","","","","","","","","","","","","","","","","","","16.2","","","","","","","","","","",
"Rapeseed plant 400","Other","","Non commercial","","","","Yes","Spokas,  Carbon Manage. 1 (2010) 289-303.","","400","12.2","","71.3","1.4","3.9","12.2","","","","","","","","","","","","","","","","","","","","","","","","","27.1","16","","","","","","","","","",
"Rapeseed plant 500","Other","","Non commercial","","","","Yes","Spokas,  Carbon Manage. 1 (2010) 289-303.","","500","12.9","","75.0","1.4","2.6","7.8","","","","","","","","","","","","","","","","","","","","","","","","","17.5","16","","","","","","","","","",
"Rapeseed plant 600","Other","","Non commercial","","","","Yes","Spokas,  Carbon Manage. 1 (2010) 289-303.","","600","13.9","","78.5","1.5","1.9","13.9","","","","","","","","","","","","","","","","","","","","","","","","","11.5","18","","","","","","","","","",
"Rapeseed plant 700","Other","","Non commercial","","","","Yes","Spokas,  Carbon Manage. 1 (2010) 289-303.","","700","14.4","","79.5","1.4","1.2","3.3","","","","","","","","","","","","","","","","","","","","","","","","","9","19","","","","","","","","","",
"Rapeseed plant 800","Other","","Non commercial","","","","Yes","Spokas,  Carbon Manage. 1 (2010) 289-303.","","800","15.3","","79.5","1.5",".7","2.6","","","","","","","","","","","","","","","","","","","","","","","","","8","19","","","","","","","","","",
"Rapeseed plant 900","Other","","Non commercial","","","","Yes","Spokas,  Carbon Manage. 1 (2010) 289-303.","","900","16.1","","79.86","1.6",".42","1.67","","","","","","","","","","","","","","","","","","","","","","","","","3.6","140","","","","","","","","","",
"Corn stover 760","Corn stover","","Non commercial","","","","Yes","Spokas,  Carbon Manage. 1 (2010) 289-303.","","760","54.0","","38.5",".7","1.3","7.5","","","","","","","","","","","","","","","","","","","","","","","","","5.5","","24","","","","","","","","",
"Pine needles 100","Other","","Non commercial","","","","Yes","Spokas,  Carbon Manage. 1 (2010) 289-303.","","100","1.1","","50.87",".71","6.15","42.3","","","","","","","","","","","","","","","","","","","","","","","","","","1","","","","","","","","","",
"Pine needles 200","Other","","Non commercial","","","","Yes","Spokas,  Carbon Manage. 1 (2010) 289-303.","","200",".9","","57.1",".88","5.71","36.3","","","","","","","","","","","","","","","","","","","","","","","","","","6","","","","","","","","","",
"Pine needles 250","Other","","Non commercial","","","","Yes","Spokas,  Carbon Manage. 1 (2010) 289-303.","","250","1.2","","61.2",".86","5.54","32.4","","","","","","","","","","","","","","","","","","","","","","","","","","10","","","","","","","","","",
"Pine needles 300","Other","","Non commercial","","","","Yes","Spokas,  Carbon Manage. 1 (2010) 289-303.","","300","1.9","","68.9","1.08","4.31","25.7","","","","","","","","","","","","","","","","","","","","","","","","","","20","","","","","","","","","",
"Pine needles 400","Other","","Non commercial","","","","Yes","Spokas,  Carbon Manage. 1 (2010) 289-303.","","400","2.3","","77.9","1.16","2.95","18.0","","","","","","","","","","","","","","","","","","","","","","","","","","112","","","","","","","","","",
"Pine needles 500","Other","","Non commercial","","","","Yes","Spokas,  Carbon Manage. 1 (2010) 289-303.","","500","2.8","","81.7","1.11","2.26","15.0","","","","","","","","","","","","","","","","","","","","","","","","","","236","","","","","","","","","",
"Pine needles 600","Other","","Non commercial","","","","Yes","Spokas,  Carbon Manage. 1 (2010) 289-303.","","600","2.8","","85.4",".98","1.85","2.8","","","","","","","","","","","","","","","","","","","","","","","","","","207","","","","","","","","","",
"Pine needles 700","Other","","Non commercial","","","","Yes","Spokas,  Carbon Manage. 1 (2010) 289-303.","","700","2.2","","86.5","1.13","1.28","11.1","","","","","","","","","","","","","","","","","","","","","","","","","","491","","","","","","","","","",
"Anaerobic digested sugar cane bagasse","Other","","Non commercial","","","","Yes","Spokas,  Carbon Manage. 1 (2010) 289-303.","","600","","","76.5",".79","2.93","19.8","","","","","","","","","","","","","","","","","","","","","","","","","","14","","","","","","","","","",
"Hardwood char 538","Hard Wood","","Non commercial","","","","Yes","Spokas,  Carbon Manage. 1 (2010) 289-303.","","538","27.0","","93.0",".7","2.3","2.0","","","","","","","","","","","","","","","","","","","","","","","","","","7","","","","","","","","","",
"Beech sawdust 400","Hard Wood","","Non commercial","","","","Yes","Spokas,  Carbon Manage. 1 (2010) 289-303.","","400","","","84.3","","2.91","5.88","","","","","","","","","","","","","","","","","","","","","","","","","16.3","","","","","","","","","","",
"Beech sawdust 1000","Hard Wood","","Non commercial","","","","Yes","Spokas,  Carbon Manage. 1 (2010) 289-303.","","1000","","","94.8","",".25","1.03","","","","","","","","","","","","","","","","","","","","","","","","","1.3","","","","","","","","","","",
"Corn Stover 700","Corn stover","","Non commercial","","","","Yes","Spokas,  Carbon Manage. 1 (2010) 289-303.","","700","58.8","","33.5","1.0","","5.1","","","","","","","","","","","","","","","","","","","","","","","","","7.6","29","","","","","","","","","",
"Corn Stover 450","Corn stover","","Non commercial","","","","Yes","Spokas,  Carbon Manage. 1 (2010) 289-303.","","450","58.0","","33.2","1.4","","8.6","","","","","","","","","","","","","","","","","","","","","","","","","12.7","12","","","","","","","","","",
"Bubinga 250","Hard Wood","","Non commercial","","","","Yes","Zimmerman, Environ. Sci. Technol. 44 (2010) 1295-1301","","250",".9","61.5","","","","34.9","","","","","","","","","","","","","","","","","","","","","","","","","66.4","5.4","","","","","","","","","",
"Bubinga 400","Hard Wood","","Non commercial","","","","Yes","Zimmerman, Environ. Sci. Technol. 44 (2010) 1295-1301","","400","1.8","78.6","","","","17.6","","","","","","","","","","","","","","","","","","","","","","","","","41.1","6.1","","","","","","","","","",
"Bubinga 525","Hard Wood","","Non commercial","","","","Yes","Zimmerman, Environ. Sci. Technol. 44 (2010) 1295-1301","","525","1.2","85.3","","","","11.4","","","","","","","","","","","","","","","","","","","","","","","","","35.0","500.9","","","","","","","","","",
"Bubinga 650","Hard Wood","","Non commercial","","","","Yes","Zimmerman, Environ. Sci. Technol. 44 (2010) 1295-1301","","650","1.3","83.0","","","","13.8","","","","","","","","","","","","","","","","","","","","","","","","","22.3","548.9","","","","","","","","","",
"Eastern Red Cedar 250","Soft Wood","","Non commercial","","","","Yes","Zimmerman, Environ. Sci. Technol. 44 (2010) 1295-1301","","250",".9","65.6","","","","31.4","","","","","","","","","","","","","","","","","","","","","","","","","62.6","68.1","","","","","","","","","",
"Eastern Red Cedar 400","Soft Wood","","Non commercial","","","","Yes","Zimmerman, Environ. Sci. Technol. 44 (2010) 1295-1301","","400",".4","77.8","","","","17.9","","","","","","","","","","","","","","","","","","","","","","","","","52.0","7.2","","","","","","","","","",
"Eastern Red Cedar 525","Soft Wood","","Non commercial","","","","Yes","Zimmerman, Environ. Sci. Technol. 44 (2010) 1295-1301","","525","1.3","85.4","","","","11.3","","","","","","","","","","","","","","","","","","","","","","","","","39.1","386.5","","","","","","","","","",
"Eastern Red Cedar 650","Soft Wood","","Non commercial","","","","Yes","Zimmerman, Environ. Sci. Technol. 44 (2010) 1295-1301","","650","1.0","84.2","","","","11.4","","","","","","","","","","","","","","","","","","","","","","","","","30.9","490.1","","","","","","","","","",
"Eastern Gamma Grass 250","Grass","","Non commercial","","","","Yes","Zimmerman, Environ. Sci. Technol. 44 (2010) 1295-1301","","250","6.8","52.7","","","","42.5","","","","","","","","","","","","","","","","","","","","","","","","","62.5","4.1","","","","","","","","","",
"Eastern Gamma Grass 400","Grass","","Non commercial","","","","Yes","Zimmerman, Environ. Sci. Technol. 44 (2010) 1295-1301","","400","12.9","58.6","","","","35.4","","","","","","","","","","","","","","","","","","","","","","","","","51.4","12.9","","","","","","","","","",
"Eastern Gamma Grass 525","Grass","","Non commercial","","","","Yes","Zimmerman, Environ. Sci. Technol. 44 (2010) 1295-1301","","525","24.8","55.0","","","","40.6","","","","","","","","","","","","","","","","","","","","","","","","","36.7","31.5","","","","","","","","","",
"Eastern Gamma Grass 650","Grass","","Non commercial","","","","Yes","Zimmerman, Environ. Sci. Technol. 44 (2010) 1295-1301","","650","15.9","63.8","","","","31.8","","","","","","","","","","","","","","","","","","","","","","","","","20.6","425.9","","","","","","","","","",
"Laurel Oak 250","Hard Wood","","Non commercial","","","","Yes","Zimmerman, Environ. Sci. Technol. 44 (2010) 1295-1301","","250","1.4","55.2","","","","41.5","","","","","","","","","","","","","","","","","","","","","","","","","66.0","1.8","","","","","","","","","",
"Laurel Oak 400","Hard Wood","","Non commercial","","","","Yes","Zimmerman, Environ. Sci. Technol. 44 (2010) 1295-1301","","400","2.6","69.6","","","","25.9","","","","","","","","","","","","","","","","","","","","","","","","","51.9","2.2","","","","","","","","","",
"Laurel Oak 525","Hard Wood","","Non commercial","","","","Yes","Zimmerman, Environ. Sci. Technol. 44 (2010) 1295-1301","","525","6.8","75.1","","","","21.7","","","","","","","","","","","","","","","","","","","","","","","","","36.4","38.2","","","","","","","","","",
"Laurel Oak 650","Hard Wood","","Non commercial","","","","Yes","Zimmerman, Environ. Sci. Technol. 44 (2010) 1295-1301","","650","3.7","78.8","","","","18.2","","","","","","","","","","","","","","","","","","","","","","","","","20.7","218.7","","","","","","","","","",
"Loblolly Pine 250","Hard Wood","","Non commercial","","","","Yes","Zimmerman, Environ. Sci. Technol. 44 (2010) 1295-1301","","250",".3","58.0","","","","38.2","","","","","","","","","","","","","","","","","","","","","","","","","61.1","139.7","","","","","","","","","",
"Loblolly Pine 400","Hard Wood","","Non commercial","","","","Yes","Zimmerman, Environ. Sci. Technol. 44 (2010) 1295-1301","","400",".5","68.6","","","","25.9","","","","","","","","","","","","","","","","","","","","","","","","","58.6","2.9","","","","","","","","","",
"Loblolly Pine 525","Hard Wood","","Non commercial","","","","Yes","Zimmerman, Environ. Sci. Technol. 44 (2010) 1295-1301","","525","1.2","80.6","","","","14.0","","","","","","","","","","","","","","","","","","","","","","","","","25.7","206.1","","","","","","","","","",
"Loblolly Pine 650","Hard Wood","","Non commercial","","","","Yes","Zimmerman, Environ. Sci. Technol. 44 (2010) 1295-1301","","650","1.1","83.0","","","","12.2","","","","","","","","","","","","","","","","","","","","","","","","","25.2","393.9","","","","","","","","","",
"Sugar Cane Bagasse 250","Other","","Non commercial","","","","Yes","Zimmerman, Environ. Sci. Technol. 44 (2010) 1295-1301","","250","9.5","56.2","","","","40.4","","","","","","","","","","","","","","","","","","","","","","","","","71.8","24.3","","","","","","","","","",
"Sugar Cane Bagasse 400","Other","","Non commercial","","","","Yes","Zimmerman, Environ. Sci. Technol. 44 (2010) 1295-1301","","400","2.7","60.9","","","","33.7","","","","","","","","","","","","","","","","","","","","","","","","","63.9","6.4","","","","","","","","","",
"Sugar Cane Bagasse 525","Other","","Non commercial","","","","Yes","Zimmerman, Environ. Sci. Technol. 44 (2010) 1295-1301","","525","8.7","65.7","","","","30.2","","","","","","","","","","","","","","","","","","","","","","","","","55.1","416.3","","","","","","","","","",
"Sugar Cane Bagasse 600","Other","","Non commercial","","","","Yes","Zimmerman, Environ. Sci. Technol. 44 (2010) 1295-1301","","650","6.8","72.0","","","","24.0","","","","","","","","","","","","","","","","","","","","","","","","","48.8","116.6","","","","","","","","","",
"Giant Reed BC300","Grass","","Commercial","","","","Yes","Zheng et al., Bioresource Technology 130 (2013) 463-471 ","","300","7.69","","65.26",".65","4.51","21.03","","","","","","","","","","","","","","","","","","","","","","","","","","2.72","","",".12","","","3.70","","","",
"Giant Reed BC350","Grass","","Non commercial","","","","Yes","Zheng et al., Bioresource Technology 130 (2013) 463-471","","350","7.73","","66.97",".64","4.46","21.67","","","","","","","","","","","","","","","","","","","","","","","","","","2.16","","",".12","","","3.80","","","",
