Repository: senseichaz/biochar-cruncher

File: data.csv (part 3 of 10)
"Biochar Name","Feedstock Composition","Optional comments about Feedstock","Commercial","Geographic Region","Manufacturer","Pyrolysis Method","Source: Peer Reviewed Publication","Reference","Moisture (%)","Temperature (C)","Total Ash Content (%)","C Organic (%)  ","Total C (%) Used in Plot","Total N (%)","H (%)","O (%)","pH","EC (dS/m)","Mean Particle Size (mm)","Germination Inhibition","Polycylic Aromatic Hydrocarbons (mg/kg)","Dioxin/Furan (mg/kg)","Polychlorinated Biphenyls (mg/kg)","Arsenic (mg/kg)","Cadmium (mg/kg)","Chromium (mg/kg)","Cobalt (mg/kg)","Copper (mg/kg)","Lead (mg/kg)","Molybdenum (mg/kg)","Mercury (mg/kg)","Nickel (mg/kg)","Selenium (mg/kg)","Zinc (mg/kg)","Boron (mg/kg)","Chlorine (mg/kg)","Sodium (mg/kg)","Previous Page","Cation Exchange Capacity (cmolc/kg)","Method Summary/Reference","Volatile Matter (%)","Total Surface Area (m2/g)","Method Summary/Reference","Extractable P (mg/kg)","Total P (mg/kg)","Calcium (mg/kg)","Magnesium (mg/kg)","Potassium (mg/kg)","Aluminum (mg/kg)","Iron (mg/kg)","Elemental extraction method",
"Giant Reed BC400","Grass","","Non commercial","","","","Yes","Zheng et al., Bioresource Technology 130 (2013) 463-471","","400","8.45","","72.25",".69","4.09","18.72","","","","","","","","","","","","","","","","","","","","","","","","","","3.04","","",".13","","","4.18","","","",
"Giant Reed BC500","Grass","","Non commercial","","","","Yes","Zheng et al., Bioresource Technology 130 (2013) 463-471","","500","10.70","","73.12",".63","3.01","11.54","","","","","","","","","","","","","","","","","","","","","","","","","","","","",".16","","","4.77","","","",
"Giant Reed BC600","Grass","","Non commercial","","","","Yes","Zheng et al., Bioresource Technology 130 (2013) 463-471","","600","11.27","","78.61",".55","2.22","11.24","","","","","","","","","","","","","","","","","","","","","","","","","","2.58","","",".17","","","5.02","","","",
"Giant Reed BC200","Grass","","Non commercial","","","","Yes","Wang et al., Environmental Pollution 174 (2013) 289-296","","200","3.99","","48.53",".73","5.86","38.97","4.96","","","","","","","","","","","","","","","","","","","","","","","","","2.46","","","","","","","","","",
"Giant Reed BC300","Grass","","Non commercial","","","","Yes","Wang et al., Environmental Pollution 174 (2013) 289-296","","300","8.00","","62.17",".88","4.51","24.22","6.95","","","","","","","","","","","","","","","","","","","","","","","","","2.18","","","","","","","","","",
"Giant Reed BC350","Grass","","Non commercial","","","","Yes","Wang et al., Environmental Pollution 174 (2013) 289-296","","350","8.58","","66.32",".92","3.99","19.57","7.45","","","","","","","","","","","","","","","","","","","","","","","","","2.15","","","","","","","","","",
"Giant Reed BC400","Grass","","Non commercial","","","","Yes","Wang et al., Environmental Pollution 174 (2013) 289-296","","400","9.65","","72.28",".95","4.04","16.47","7.88","","","","","","","","","","","","","","","","","","","","","","","","","3.04","","","","","","","","","",
"Giant Reed BC500","Grass","","Non commercial","","","","Yes","Wang et al., Environmental Pollution 174 (2013) 289-296","","500","10.03","","74.64",".84","2.84","12.48","10.01","","","","","","","","","","","","","","","","","","","","","","","","","10.52","","","","","","","","","",
"Giant Reed BC600","Grass","","Non commercial","","","","Yes","Wang et al., Environmental Pollution 174 (2013) 289-296","","600","10.75","","77.10",".79","2.16","11.97","10.41","","","","","","","","","","","","","","","","","","","","","","","","","50.05","","","","","","","","","",
"Wheat Straw 450","Grass","","Non commercial","","","fast pyrolysis","Yes","Cheng et al. Biology and Fertility of Soils 48 (2012) 941-946","","450","","","69",".3","","","9.93","","","","","","","","","","","","","","","","","","","","","","","","","","","","","","","","","","",
"Woody Waste","Wood","","Non commercial","","","","Yes","Peterson, S. Journal of Elastomers and Plastics 45, 5 (2013) 487-497. ","","","2.70","","78.40","0.2","2.92","15.78","","","740","","","","","","","","","","","","","","","","","","","","","","","","","","","","","","","","",
"Sugarcane Trash 500","Other","","Non commercial","","","","Yes","Quirk, R. Sugar Tech 14 (2012) 321-326","","500","","","68","1.2","","","9.6","4.8","","","","","","","","","","","","","","","","","","",".9","","40","","","","","",".25","","","2","","","",
"Sugarcane bagasse 500","Other","","Non commercial","","","","Yes","Quirk, R. Sugar Tech 14 (2012) 321-326","","500","","","65","1.1","","","8.4",".18","","","","","","","","","","","","","","","","","","","","","3.5","","","","","",".22","","",".25","","","",
"Rice Straw 200","Grass","","Non commercial","","","","Yes","Lu, J. et al. Journal of Agricultural and Food Chemistry 60 (2012) 6463-6470","","200","11.5","","46.7",".790","5.00","34.3","","","","","","","","","","","","","","","","","","","","","","","","","","2.1","","","","","","","","","",
"Rice Straw 350","Grass","","Non commercial","","","","Yes","Lu, J. et al. Journal of Agricultural and Food Chemistry 60 (2012) 6463-6470","","350","31.0","","46.9","2.08","1.34","12.3","","","","","","","","","","","","","","","","","","","","","","","","","","20.6","","","","","","","","","",
"Rice Straw 500","Grass","","Non commercial","","","","Yes","Lu, J. et al. Journal of Agricultural and Food Chemistry 60 (2012) 6463-6470","","500","48.4","","40.7","1.18",".15","4.14","","","","","","","","","","","","","","","","","","","","","","","","","","128","","","","","","","","","",
"Wheat Straw 350","Grass","","Non commercial","","","","Yes","Wang, D. et al. Environmental Science and Technology (2012)","","350","","","55","1.1","5.9","","","",".148","","","","","","","","","","","","","","","73","","","","","","","","65","","1100","","32000","2700","11000","","1400","",
"Wheat Straw 550","Grass","","Non commercial","","","","Yes","Wang, D. et al. Environmental Science and Technology (2012)","","550","","","69","1.1","8.5","","","",".136","","","","","","","","","","","","","","","1200","","","","","","","","205","","2500","","44000","4200","13000","","1700","",
"Pine Needle 350","Other","","Non commercial","","","","Yes","Wang, D. et al. Environmental Science and Technology (2012)","","350","","","67","2.8","6.7","","","",".124","","","","","","","","","","","","","","","53","","","","","","","","30","","1200","","2800","6200","15000","","1400","",
"Pine Needles 550","Other","","Non commercial","","","","Yes","Wang, D. et al. Environmental Science and Technology (2012)","","550","","","76","2.5","4.6","","","",".112","","","","","","","","","","","","","","","70","","","","","","","","83","","2700","","50000","4100","27000","","2000","",
"HZ 370","Nutshell","","Non commercial","Oregon ","Thompson Timber Products/Starker Forests","","Yes","Fulton, W et al., Agronamy for Sustainable Development 33, 3 (2013) 469-474. ","","370","1.6","","","","","","","","","","","","","","","","","","","","","","","","","","","","","","","","","","","","","","","","",
"HZ 620 ","Nutshell","","Non commercial","Oregon ","Thompson Timber Products/Starker Forests","","Yes","Fulton, W et al., Agronamy for Sustainable Development 33, 3 (2013) 469-474.","","620","3.7","","","","","","","","","","","","","","","","","","","","","","","","","","","","","","","","","","","","","","","","",
"DF 370 ","Wood","","Non commercial","Oregon ","Thompson Timber Products/Starker Forests","","Yes","Fulton, W et al., Agronamy for Sustainable Development 33, 3 (2013) 469-474.","","370","2.3","","","","","","","","","","","","","","","","","","","","","","","","","","","","","","","","","","","","","","","","",
"DF 620 ","Wood","","Non commercial","Oregon ","Thompson Timber Products/Starker Forests","","Yes","Fulton, W et al., Agronamy for Sustainable Development 33, 3 (2013) 469-474.","","620","2.5","","","","","","","","","","","","","","","","","","","","","","","","","","","","","","","","","","","","","","","","",
"Cassava Stem 400 ","Other/ Mixed","","Non commercial","","","Slow","Yes","Noor, N. M et al., Iranica Journal of Energy & Environment 3 (2012) 60-65. ","1.90","400","6.7","","78.39","","","","","","","","","","","","","","","","","","","","","","","","","","","","14.91","","","","","","","","","","",
"Cassava Stem 450","Other/ Mixed","","Non commercial","","","Slow","Yes","Noor, N. M et al., Iranica Journal of Energy & Environment 3 (2012) 60-65.","1.49","450","6.54","","83.43","","","","","","","","","","","","","","","","","","","","","","","","","","","","10.03","","","","","","","","","","",
"Cassava Stem 500","Other/ Mixed","","Non commercial","","","Slow","Yes","Noor, N. M et al., Iranica Journal of Energy & Environment 3 (2012) 60-65.","1.87","500","8.89","","85.39","","","","","","","","","","","","","","","","","","","","","","","","","","","","5.72","","","","","","","","","","",
"Cassava Stem 550","Other/ Mixed","","Non commercial","","","Slow","Yes","Noor, N. M et al., Iranica Journal of Energy & Environment 3 (2012) 60-65.","1.57","550","8.54","","85.96","","","","","","","","","","","","","","","","","","","","","","","","","","","","5.50","","","","","","","","","","",
"Cassava Stem 600 ","Other/ Mixed","","Non commercial","","","Slow","Yes","Noor, N. M et al., Iranica Journal of Energy & Environment 3 (2012) 60-65.","1.26","600","7.25","","87.00","","","","","","","","","","","","","","","","","","","","","","","","","","","","5.75","","","","","","","","","","",
"Cassava Rhizome 400","Other/ Mixed","","Non commercial","","","Slow","Yes","Noor, N. M et al., Iranica Journal of Energy & Environment 3 (2012) 60-65.","2.17","400","8.96","","79.20","","","","","","","","","","","","","","","","","","","","","","","","","","","","11.84","","","","","","","","","","",
"Cassava Rhizome 450","Other/ Mixed","","Non commercial","","","Slow","Yes","Noor, N. M et al., Iranica Journal of Energy & Environment 3 (2012) 60-65.","1.61","450","9.49","","79.85","","","","","","","","","","","","","","","","","","","","","","","","","","","","10.66","","","","","","","","","","",
"Cassava Rhizome 500","Other/ Mixed","","Non commercial","","","Slow","Yes","Noor, N. M et al., Iranica Journal of Energy & Environment 3 (2012) 60-65.","1.88","500","10.47","","80.92","","","","","","","","","","","","","","","","","","","","","","","","","","","","8.61","","","","","","","","","","",
"Cassava Rhizome 550","Other/ Mixed","","Non commercial","","","Slow","Yes","Noor, N. M et al., Iranica Journal of Energy & Environment 3 (2012) 60-65.","1.67","550","11.94","","82.28","","","","","","","","","","","","","","","","","","","","","","","","","","","","5.78","","","","","","","","","","",
"Cassava Rhizome 600","Other/ Mixed","","Non commercial","","","Slow","Yes","Noor, N. M et al., Iranica Journal of Energy & Environment 3 (2012) 60-65.","1.52","600","10.05","","84.11","","","","","","","","","","","","","","","","","","","","","","","","","","","","5.84","","","","","","","","","","",
"Willow 450 ","Soft Wood","","Commercial","","","Slow","Yes","Nelissen, V et al., Agronomy 4 (2014) 52-73. ","3.2","450","4.3","","78.4","0.82","2.03","14.45","7.3","","","","","","","","","","","","","","","","","","","","","","33.4","pH 7 Ammonium acetate (Chapman, 1965)","11.2","","","","","","","","","","",
"Willow 550","Soft Wood","","Non commercial","","","Slow","Yes","Nelissen, V et al., Agronomy 4 (2014) 52-73.","3.2","550","3.2","","86.3","0.85","1.95","7.7","7.5","","","","","","","","","","","","","","","","","","","","","","42.8","pH 7 Ammonium acetate (Chapman, 1965)","6.7","","","","","","","","","","",
"Willow 650","Soft Wood","","Non commercial","","","Slow","Yes","Nelissen, V et al., Agronomy 4 (2014) 52-73.","5.3","650","4.9","","84.8","1.00","1.14","8.16","8.1","","","","","","","","","","","","","","","","","","","","","","59.1","pH 7 Ammonium acetate (Chapman, 1965)","6.0","","","","","","","","","","",
"Pine 450 ","Soft Wood","","Non commercial","","","Slow","Yes","Nelissen, V et al., Agronomy 4 (2014) 52-73.","2.6","450","0.9","","86.8","0.19","2.8","9.31","6.7","","","","","","","","","","","","","","","","","","","","","","38.6","pH 7 Ammonium acetate (Chapman, 1965)","12.1","","","","","","","","","","",
"Pine 550 ","Soft Wood","","Non commercial","","","Slow","Yes","Nelissen, V et al., Agronomy 4 (2014) 52-73.","3.3","550","1.0","","91.6","0.19","2.13","5.08","6.8","","","","","","","","","","","","","","","","","","","","","","52.1","pH 7 Ammonium acetate (Chapman, 1965)","7.3","","","","","","","","","","",
"Pine 650 ","Soft Wood","","Non commercial","","","Slow","Yes","Nelissen, V et al., Agronomy 4 (2014) 52-73. ","3.4","650","1.1","","92.6","0.15","1.68","4.47","7.7","","","","","","","","","","","","","","","","","","","","","","68.8","pH 7 Ammonium acetate (Chapman, 1965)","6.0","","","","","","","","","","",
"BB-MMT","Other/ Mixed","","Non commercial","","","Slow","Yes","Yao, Y et al., Chemical Engineering Journal 242 (2014) 136-143. ","","600","","","83.27",".25","2.26","12.41","","","","","","","","","","","","100","","","","","","","","","1400","","","","","408.1","","","800","2100","1400","3300","6800","2300","",
"BG-MMT","Other/ Mixed","","Non commercial","","","Slow","Yes","Yao, Y et al., Chemical Engineering Journal 242 (2014) 136-143.","","600","","","75.31","0.28","2.21","15.14","","","","","","","","","","","","100","","","","","","","","","400","","","","","","","","","5700","1900","1100","3200","1500","",
"HC-MMT","Other/ Mixed","","Non commercial","","","Slow","Yes","Yao, Y et al., Chemical Engineering Journal 242 (2014) 136-143.","","600","","","80.93","0.28","2.21","15.14","","","","","","","","","","","","100","","","","","","","","","400","","","","","","","","","5700","1900","1100","3200","1500","",
"BB-KLN","Other/ Mixed","","Non commercial","","","","Yes","Yao, Y et al., Chemical Engineering Journal 242 (2014) 136-143.","","600","","","81.02","0.25","2.15","15.85","","","","","","","","","","","","100","","","","","","","","","","","","","","239.8","","","3000","1900","500","700","3000","800","",
"BG-KLN","Other/ Mixed","","Non commercial","","","","Yes","Yao, Y et al., Chemical Engineering Journal 242 (2014) 136-143.","","600","","","70.20","0.74","2.44","24.44","","","","","","","","","","","","200","","","","","","","","","","","","","","328.6","","","300","8800","1600","600","5300","4600","",
"HC-KLN","Other/ Mixed","","Non commercial","","","","Yes","Yao, Y et al., Chemical Engineering Journal 242 (2014) 136-143.","","600","","","78.08","0.33","2.11","18.12","","","","","","","","","","","","100","","","","","","","","","","","","","","224.5","","","","5200","1800","500","5100","700","",
"BB","Other/ Mixed","","Non commercial","","","","Yes","Yao, Y et al., Chemical Engineering Journal 242 (2014) 136-143.","","600","","","80.89","0.15","2.43","14.86","","","","","","","","","","","","","","","","","","100","","","100","","","","","375.5","","","5400","3400","2300","5200","400","","",
"BG","Other/ Mixed","","Non commercial","","","","Yes","Yao, Y et al., Chemical Engineering Journal 242 (2014) 136-143.","","600","","","76.45","0.79","2.93","18.32","","","","","","","","","","","","","","","","","","100","","","","","","","","388.3","","","800","9100","2100","1500","1100","500","",
"SM 400","Manure","Swine Manure","Non commercial","Taiwan","","Slow tubular fixed-bed system","Yes","Tsai et al., Chemosphere 89, 2 (2012) 198-203","2.9","400","43.5","","41.8","3.2","1.0","20.6","7.50","","","","","","","","","","","500","","","","","","2100","","","","","","","53.6","5.7","BET Analysis","","61000","55000","30000","31000","","","Inductively Coupled Plasma-Atomic Emission Spectrometer",
"SM 500","Manure","Swine Manure","Non commercial","Taiwan","","Slow tubular fixed-bed system","Yes","Tsai et al., Chemosphere 89, 2 (2012) 198-203","4.4","500","45.8","","41.8","2.6","1.0","18.4","10.21","","","","","","","","","","","500","","","","","","2100","","","","","","","49.8","3.9","BET Analysis","","69000","57000","34000","27000","","","Inductively Coupled Plasma-Atomic Emission Spectrometer",
"SM 600","Manure","Swine Manure","Non commercial","Taiwan","","Slow tubular fixed-bed system","Yes","Tsai et al., Chemosphere 89, 2 (2012) 198-203","4.8","600","47.5","","41.1","2.5","0.8","17.6","10.74","","","","","","","","","","","500","","","","","","2100","","","","","","","47.7","3.4","BET Analysis","","69000","60000","34000","29000","","","Inductively Coupled Plasma-Atomic Emission Spectrometer",
"SM 700","Manure","Swine Manure","Non commercial","Taiwan","","Slow tubular fixed-bed system","Yes","Tsai et al., Chemosphere 89, 2 (2012) 198-203","2.5","700","52.80","","43.9","2.0","0.9","14.9","11.84","","","","","","","","","","","500","","","","","","3400","","","","","","","44.7","59","BET Analysis","","75000","50000","34000","27000","","","Inductively Coupled Plasma-Atomic Emission Spectrometer",
"SM 800","Manure","Swine Manure","Non commercial","Taiwan","","Slow tubular fixed-bed system","Yes","Tsai et al., Chemosphere 89, 2 (2012) 198-203","2.6","800","51.8","","42.1","1.6","1.1","13.5","11.44","","","","","","","","","","","600","","","","","","5000","","","","","","","45.6","63","BET Analysis","","77000","53000","34000","27000","","","Inductively Coupled Plasma-Atomic Emission Spectrometer",
"Pine 300 10 min Residence Time","Soft Wood","","Commercial","Poland","","Slow vertical, tubular Reactor Residence time 10 min","Yes","Ronsse et al., GCB Bioenergy 5 (2013) 104-115","","300","0.3","","54.1","","5.9","","4.5","","","","","","","","","","","","","","","","","","","","","","","","78","","","","","","","","","","",
"Pine 300 60 min Residence Time","Soft Wood","","Commercial","Poland","","Slow vertical, tubular Reactor Residence time 60 min","Yes","Ronsse et al., GCB Bioenergy 5 (2013) 104-115","","300","0.5","","71.3","","4.7","","5.7","","","","","","","","","","","","","","","","","","","","","","","","42.6","6","BET Analysis","","","","","","","","",
"Pine 450 10 min Residence Time","Soft Wood","","Commercial","Poland","","Slow vertical, tubular Reactor Residence time 10 min","Yes","Ronsse et al., GCB Bioenergy 5 (2013) 104-115","","450","1.0","","82.5","","3.8","","6.6","","","","","","","","","","","","","","","","","","","","","","","","21.4","4","BET Analysis","","","","","","","","",
"Pine 450 60 min Residence Time","Soft Wood","","Commercial","Poland","","Slow vertical, tubular Reactor Residence time 60 min","Yes","Ronsse et al., GCB Bioenergy 5 (2013) 104-115","","450","1.2","","86.3","","3.5","","6.7","","","","","","","","","","","","","","","","","","","","","","","","16.8","23","BET Analysis","","","","","","","","",
"Pine 600 10 min Residence Time","Soft Wood","","Commercial","Poland","","Slow vertical, tubular Reactor Residence time 10 min","Yes","Ronsse et al., GCB Bioenergy 5 (2013) 104-115","","600","1.2","","90.0","","2.6","","6.7","","","","","","","","","","","","","","","","","","","","","","","","8.2","196","BET Analysis","","","","","","","","",
"Pine 600 60 min Residence Time","Soft Wood","","Commercial","Poland","","Slow vertical, tubular Reactor Residence time 60 min","Yes","Ronsse et al., GCB Bioenergy 5 (2013) 104-115","","600","1.3","","92.3","","2.3","","9.1","","","","","","","","","","","","","","","","","","","","","","","","6.4","127","BET Analysis","","","","","","","","",
"Pine 750 10 min Residence Time","Soft Wood","","Commercial","Poland","","Slow vertical, tubular Reactor Residence time 10 min","Yes","Ronsse et al., GCB Bioenergy 5 (2013) 104-115","","750","1.1","","92.5","","1.4","","10.2","","","","","","","","","","","","","","","","","","","","","","","","2.6","128","BET Analysis","","","","","","","","",
"Pine 750 60 min Residence Time","Soft Wood","","Commercial","Poland","","Slow vertical, tubular Reactor Residence time 60 min","Yes","Ronsse et al., GCB Bioenergy 5 (2013) 104-115","","750","","","92.5","","1.1","","10.4","","","","","","","","","","","","","","","","","","","","","","","","2.6","","","","","","","","","","",
"Straw 300 10 min Residence Time","Grass","","Commercial","Belgium","","Slow vertical, tubular Reactor Residence time 10 min","Yes","Ronsse et al., GCB Bioenergy 5 (2013) 104-115","","300","8","","50.3","","6.2","","6.1","","","","","","","","","","","","","","","","","","","","","","","","76.3","","","","","","","","","","",
"Straw 300 60 min Residence Time","Grass","","Commercial","Belgium","","Slow vertical, tubular Reactor Residence time 60 min","Yes","Ronsse et al., GCB Bioenergy 5 (2013) 104-115","","300","19.1","","76.2","","5.0","","9.4","","","","","","","","","","","","","","","","","","","","","","","","33.5","","","","","","","","","","",
"Straw 450 10 min Residence Time","Grass","","Commercial","Belgium","","Slow vertical, tubular Reactor Residence time 10 min","Yes","Ronsse et al., GCB Bioenergy 5 (2013) 104-115","","450","22.4","","84.1","","3.6","","9.8","","","","","","","","","","","","","","","","","","","","","","","","19.4","","","","","","","","","","",
"Straw 450 60 min Residence Time","Grass","","Commercial","Belgium","","Slow vertical, tubular Reactor Residence time 60 min","Yes","Ronsse et al., GCB Bioenergy 5 (2013) 104-115","","450","22.9","","86.4","","3.5","","10.1","","","","","","","","","","","","","","","","","","","","","","","","15.9","16","BET Analysis","","","","","","","","",
"Straw 600 10 min Residence Time","Grass","","Commercial","Belgium","","Slow vertical, tubular Reactor Residence time 10 min","Yes","Ronsse et al., GCB Bioenergy 5 (2013) 104-115","","600","24.5","","90.1","","2.4","","10.9","","","","","","","","","","","","","","","","","","","","","","","","8.8","","","","","","","","","","",
"Straw 600 60 min Residence Time","Grass","","Commercial","Belgium","","Slow vertical, tubular Reactor Residence time 60 min","Yes","Ronsse et al., GCB Bioenergy 5 (2013):104-115","","600","24.5","","90.3","","2.1","","11.3","","","","","","","","","","","","","","","","","","","","","","","","7.4","22","BET Analysis","","","","","","","","",
"Straw 750 10 min Residence Time","Grass","","Commercial","Belgium","","Slow vertical, tubular Reactor Residence time 10 min","Yes","Ronsse et al., GCB Bioenergy 5(2013) 104-115","","750","26.2","","92.2","","1.6","","12.1","","","","","","","","","","","","","","","","","","","","","","","","4.2","","","","","","","","","","",
"Straw 750 60 min Residence Time","Grass","","Commercial","Belgium","","Slow vertical, tubular Reactor Residence time 60 min","Yes","Ronsse et al., GCB Bioenergy 5 (2013) 104-115","","750","25.8","","93.7","","1.2","","11.9","","","","","","","","","","","","","","","","","","","","","","","","4.1","","","","","","","","","","",
"GW 300 10 min Residence Time","Other/ Mixed","Green Waste","Non commercial","","","Slow vertical, tubular Reactor Residence time 10 min","Yes","Ronsse et al., GCB Bioenergy 5 (2013) 104-115","","300","3.6","","53.2","","6.2","","7.4","","","","","","","","","","","","","","","","","","","","","","","","74.3","","","","","","","","","","",
"GW 300 60 min Residence Time","Other/ Mixed","Green Waste","Non commercial","","","Slow vertical, tubular Reactor Residence time 60 min","Yes","Ronsse et al., GCB Bioenergy 5 (2013) 104-115","","300","6.8","","69.3","","5.4","","8.1","","","","","","","","","","","","","","","","","","","","","","","","48.6","","","","","","","","","","",
"GW 450 10 min Residence Time","Other/ Mixed","Green Waste","Non commercial","","","Slow vertical, tubular Reactor Residence time 10 min","Yes","Ronsse et al., GCB Bioenergy 5 (2013) 104-115","","450","11.1","","78.8","","4.2","","9.6","","","","","","","","","","","","","","","","","","","","","","","","25.3","","","","","","","","","","",
"GW 450 60 min Residence Time","Other/ Mixed","Green Waste","Non commercial","","","Slow vertical, tubular Reactor Residence time 60 min","Yes","Ronsse et al., GCB Bioenergy 5 (2013) 104-115","","450","12.0","","82.9","","3.5","","10.0","","","","","","","","","","","","","","","","","","","","","","","","18.5","17","BET Analysis","","","","","","","","",
"GW 600 10 min Residence Time","Other/ Mixed","Green Waste","Non commercial","","","Slow vertical, tubular Reactor Residence time 10 min","Yes","Ronsse et al., GCB Bioenergy 5 (2013) 104-115","","600","13.2","","87.7","","2.3","","10.4","","","","","","","","","","","","","","","","","","","","","","","","11.5","","","","","","","","","","",
"GW 600 60 min Residence Time","Other/ Mixed","Green Waste","Non commercial","","","Slow vertical, tubular Reactor Residence time 60 min","Yes","Ronsse et al., GCB Bioenergy 5 (2013) 104-115","","600","13.4","","88.4","","2.0","","11.3","","","","","","","","","","","","","","","","","","","","","","","","8.8","46","BET Analysis","","","","","","","","",
"GW 750 10 min Residence Time","Other/ Mixed","Green Waste","Non commercial","","","Slow vertical, tubular Reactor Residence time 10 min","Yes","Ronsse et al., GCB Bioenergy 5 (2013) 104-115","","750","13.9","","87.5","","1.5","","11.4","","","","","","","","","","","","","","","","","","","","","","","","3.5","","","","","","","","","","",
"GW 750 60 min Residence Time","Other/ Mixed","Green Waste","Non commercial","","","Slow vertical, tubular Reactor Residence time 60 min","Yes","Ronsse et al., GCB Bioenergy 5 (2013) 104-115","","750","13.4","","93.2","","1.3","","11.6","","","","","","","","","","","","","","","","","","","","","","","","1.9","","","","","","","","","","",
"Algae 300 10 min Residence Time","Algae","","Commercial","Belgium","SBAE Industries","Slow vertical, tubular Reactor Residence time 10 min","Yes","Ronsse et al., GCB Bioenergy 5 (2013) 104-115","","300","46.3","","62.7","","7.2","","4.9","","","","","","","","","","","","","","","","","","","","","","","","70.0","","","","","","","","","","",
"Algae 300 60 min Residence Time","Algae","","Commercial","Belgium","SBAE Industries","Slow vertical, tubular Reactor Residence time 60 min","Yes","Ronsse et al., GCB Bioenergy 5 (2013) 104-115","","300","55.8","","69.5","","6.9","","7.7","","","","","","","","","","","","","","","","","","","","","","","","55.2","","","","","","","","","","",
"Algae 450 10 min Residence Time","Algae","","Commercial","Belgium","SBAE Industries","Slow vertical, tubular Reactor Residence time 10 min","Yes","Ronsse et al., GCB Bioenergy 5 (2013) 104-115","","450","68.6","","74.5","","4.5","","9.1","","","","","","","","","","","","","","","","","","","","","","","","27.5","","","","","","","","","","",
"Algae 450 60 min Residence Time","Algae","Green Waste","Commercial","Belgium","SBAE Industries","Slow vertical, tubular Reactor Residence time 60 min","Yes","Ronsse et al., GCB Bioenergy 5 (2013) 104-115","","450","71.8","","78.7","","4.0","","9.3","","","","","","","","","","","","","","","","","","","","","","","","19.1","14","BET Analysis","","","","","","","","",
"Algae 600 10 min Residence Time","Algae","","Commercial","Belgium","SBAE Industries","Slow vertical, tubular Reactor Residence time 10 min","Yes","Ronsse et al., GCB Bioenergy 5 (2013) 104-115","","600","72.2","","80.1","","2.7","","11.1","","","","","","","","","","","","","","","","","","","","","","","","18.9","","","","","","","","","","",
"Algae 600 60 min Residence Time","Algae","","Commercial","Belgium","SBAE Industries","Slow vertical, tubular Reactor Residence time 60 min","Yes","Ronsse et al., GCB Bioenergy 5 (2013) 104-115","","600","73.0","","83.4","","2.0","","11.9","","","","","","","","","","","","","","","","","","","","","","","","15.7","19","BET Analysis","","","","","","","","",
"Algae 750 10 min Residence Time","Algae","","Commercial","Belgium","SBAE Industries","Slow vertical, tubular Reactor Residence time 10 min","Yes","Ronsse et al., GCB Bioenergy 5 (2013) 104-115","","750","74.8","","86.4","","1.5","","12.4","","","","","","","","","","","","","","","","","","","","","","","","10.1","","","","","","","","","","",
"Algae 750 60 min Residence Time","Algae","","Commercial","Belgium","SBAE Industries","Slow vertical, tubular Reactor Residence time 60 min","Yes","Ronsse et al., GCB Bioenergy 5 (2013) 104-115","","750","76.4","","90.6","","1.4","","12.5","","","","","","","","","","","","","","","","","","","","","","","","3.9","","","","","","","","","","",
"GW 550","Other/ Mixed","Green Waste","Non commercial","","","Slow","Yes","Galvez et al., Agriculture, Ecosystems & Environment 160, 1 (2012) 3-14","","550","","86.3","","0.3","","","6.6","0.1","","","","","","","","","","","","","","","","","","","","","","","","","","","","","","","","","",
"Wheat Straw 525 Slow","Grass","","Non commercial","","","Slow","Yes","Bruun et al., Soil Sci. Soc. Am. J. 76 (2012) 1142-1148","","525","19.8","","69.6","1.5","2.1","7.1","10.1","","0.113","","","","","","","","","","","","","","","","","","","","","","","0.6","BET Analysis","","","","","","","","",
"Wheat Straw 525 Fast","Grass","","Non commercial","","","Fast","Yes","Bruun et al., Soil Sci. Soc. Am. J. 76 (2012) 1142-1148","","525","21.6","","49.3","1.2","3.7","24.1","6.8","","0.023","","","","","","","","","","","","","","","","","","","","","","","1.6","BET Analysis","","","","","","","","",
"Wheat Straw 550","Grass","","Non commercial","","","Fast","Yes","Bruun et al., Soil Sci. Soc. Am. J. 76 (2012) 1142-1148","","550","26.4","","49.6","1.1","2.9","20.0","7.1","","0.012","","","","","","","","","","","","","","","","","","","","","","","2.4","BET Analysis","","","","","","","","",
"SG 250","Grass","Switchgrass","Non commercial","North Carolina, US","","Slow","Yes","Schomberg et al., joenq 41 (2012) 1087-1095","","250","2.6","","55.3","0.43","6.0","35.6","5.4","","","","","","","","","","","","","","","","","","","","","","","","74.4","0.4","","","","","","","","","",
"SG 500","Grass","Switchgrass","Non commercial","North Carolina, US","","Slow","Yes","Schomberg et al., joenq 41 (2012) 1087-1095","","500","7.8","","84.4","1.07","2.4","4.3","8.0","","","","","","","","","","","","","","","","","","","","","","","","13.4","62.2","","","","","","","","","",
"HW 500","Hard Wood","Hardwood Waste","Commercial","British Columbia, Canada","CQuest; Dynamotive Energy Systems","Fast","Yes","Schomberg et al., joenq 41 (2012) 1087-1095","","500","8.6","","71","0.3","3.4","16.3","5.7","","","","","","","","","","","","","","","","","","","","","","","","33.7","1.28","","","","","","","","","",
"PP 300","Soft Wood","Pitch Pine","Non commercial","","","Fast fluidized-bed reactor ","Yes","Kim et al., Bioresource Technology 118 (2012) 158-162","","300","4.5","","63.9","0.3","5.4","30.4","","","","","","","","","","","","","","","","","","","","","","","","","","2.9","BET analysis","","","","","","","","",
"PP 400","Soft Wood","Pitch Pine","Non commercial","","","Fast fluidized-bed reactor","Yes","Kim et al., Bioresource Technology 118 (2012) 158-162","","400","7.9","","70.7","0.4","5.4","30.4","","","","","","","","","","","","","","","","","","","","","","","","","","4.8","BET analysis","","","","","","","","",
"PP 500","Soft Wood","Pitch Pine","Non commercial","","","Fast fluidized-bed reactor","Yes","Kim et al., Bioresource Technology 118 (2012) 158-162","","500","7.7","","90.5","0.3","2.5","6.7","","","","","","","","","","","","","","","","","","","","","","","","","","175.4","BET analysis","","","","","","","","",
"SB 300","Other/ Mixed","Soybean Stover","Non commercial","Korea","","Slow","Yes","Ahmad et al., Bioresource Technology 118 (2012) 536-544","4.50","300","10.41","","68.81","1.88","4.29","24.99","7.27","","","","","","","","","","","","","","","","","","","","","","","","","5.61","FE-SEM equipped with an energy dispersive spectroscopy","","","","","","","","",
"SB 700","Other/ Mixed","Soybean Stover","Commercial","Korea","","Slow","Yes","Ahmad et al., Bioresource Technology 118 (2012) 536-544","0.42","700","17.18","","81.98","1.30","1.27","15.45","11.32","","","","","","","","","","","","","","","","","","","","","","","","","448.2","FE-SEM equipped with an energy dispersive spectroscopy","","","","","","","","",
"PS 300","Nutshell","Peanut Shells","Non commercial","Korea","","Slow","Yes","Ahmad et al., Bioresource Technology 118 (2012) 536-544","1.29","300","1.24","","68.27","1.91","3.85","25.89","7.76","","","","","","","","","","","","","","","","","","","","","","","","","3.14","FE-SEM equipped with an energy dispersive spectroscopy","","","","","","","","",
"PS 700","Nutshell","Peanut Shell","Non commercial","Korea","","Slow","Yes","Ahmad et al., Bioresource Technology 118 (2012) 536-544","0.35","700","8.91","","83.76","1.14","1.75","13.34","10.57","","","","","","","","","","","","","","","","","","","","","","","","","448.2","FE-SEM equipped with an energy dispersive spectroscopy","","","","","","","","",
"Pine 350-5","Soft Wood","","Non commercial","Scotland","","Batch with a heat rate of 5°C min-1","Yes","Crombie et al., GCB Bioenergy 5 (2013) 122-131 ","","350","1.4","","69.64","0.00","3.79","26.58","","","","","","","","","","","","","","","","","","","","","","","","","50.8","","","","","","","","","","",
"Pine 450-5","Soft Wood","","Non commercial","Scotland","","Batch with a heat rate of 5°C min-1","Yes","Crombie et al., GCB Bioenergy 5 (2013) 122-131","","450","2.9","","79.86","0.00","2.68","17.47","","","","","","","","","","","","","","","","","","","","","","","","","34.9","","","","","","","","","","",
"Pine 550-5","Soft Wood","","Non commercial","Scotland","","Batch with a heat rate of 5°C min-1","Yes","Crombie et al., GCB Bioenergy 5 (2013) 122-131","","550","4.2","","89.93","0.00","1.57","8.50","","","","","","","","","","","","","","","","","","","","","","","","","22.0","","","","","","","","","","",
"Pine 650-5","Soft Wood","","Non commercial","Scotland","","Batch with a heat rate of 5°C min-1","Yes","Crombie et al., GCB Bioenergy 5 (2013) 122-131","","650","5.9","","94.61","0.00","1.97","3.42","","","","","","","","","","","","","","","","","","","","","","","","","15.2","","","","","","","","","","",
"Pine 350-100","Soft Wood","","Non commercial","Scotland","","Batch with a heat rate of 100°C min-1","Yes","Crombie et al., GCB Bioenergy 5 (2013) 122-131","","350","3.4","","70.97","1.37","4.94","22.73","","","","","","","","","","","","","","","","","","","","","","","","","38.7","","","","","","","","","","",
"Pine 450-100","Soft Wood","","Non commercial","Scotland","","Batch with a heat rate of 100°C min-1","Yes","Crombie et al., GCB Bioenergy 5 (2013) 122-131","","450","3.4","","77.34","1.01","3.72","17.93","","","","","","","","","","","","","","","","","","","","","","","","","33.0","","","","","","","","","","",
"Pine 550-100","Soft Wood","","Non commercial","Scotland","","Batch with a heat rate of 100°C min-1","Yes","Crombie et al., GCB Bioenergy 5 (2013) 122-131","","550","0.7","","82.32","0.84","2.96","13.88","","","","","","","","","","","","","","","","","","","","","","","","","21.6","","","","","","","","","","",
"Pine 650-100","Soft Wood","","Non commercial","Scotland","","Batch with a heat rate of 100°C min-1","Yes","Crombie et al., GCB Bioenergy 5 (2013) 122-131","","650","5.0","","87.89","1.47","2.35","8.29","","","","","","","","","","","","","","","","","","","","","","","","","13.4","","","","","","","","","","",
"CC250","Other/ Mixed","Corn cob","Non commercial","","","Slow pyrolysis","Yes","Zheng, W., B.K. Sharma and N. Rajagopalan. 2010. Using Biochar as a Soil Amendment for Sustainable Agriculture.  University of Illinois at Urbana-Champaign, Illinois Sustainable Technology Center.","1.32","250","3.92","","61.16","0.82","4.96","27.82","","","","","","","","","","","","","","","","","","","","","","","","","","1.86","BET N2","","","","","","","","",
"CC300","Other/ Mixed","Corn cob","Non commercial","","","Slow pyrolysis","Yes","Zheng, W., B.K. Sharma and N. Rajagopalan. 2010. Using Biochar as a Soil Amendment for Sustainable Agriculture.  University of Illinois at Urbana-Champaign, Illinois Sustainable Technology Center.","1.3","300","4.1","","70.54","0.81","4.19","19.06","","","","","","","","","","","","","","","","","","","","","","","","","","2.42","BET N2","","","","","","","","",
"CC350","Other/ Mixed","Corn cobs","Non commercial","","","Slow","Yes","Zheng, W., B.K. Sharma and N. Rajagopalan. 2010. Using Biochar as a Soil Amendment for Sustainable Agriculture.  University of Illinois at Urbana-Champaign, Illinois Sustainable Technology Center.","1.29","350","4.35","","72.92","0.79","3.79","16.86","","","","","","","","","","","","","","","","","","","","","","","","","","3.36","BET N2","","","","","","","","",
"CC400","Other/ Mixed","Corn cob","Non commercial","","","Slow","Yes","Zheng, W., B.K. Sharma and N. Rajagopalan. 2010. Using Biochar as a Soil Amendment for Sustainable Agriculture.  University of Illinois at Urbana-Champaign, Illinois Sustainable Technology Center.","1.35","400","5.12","","75.23","0.82","3.37","14.11","","","","","","","","","","","","","","","","","","","","","","","","","","4.70","","","","","","","","","",
"CC450","Other/ Mixed","Corn cobs","Non commercial","","","Slow","Yes","Zheng, W., B.K. Sharma and N. Rajagopalan. 2010. Using Biochar as a Soil Amendment for Sustainable Agriculture.  University of Illinois at Urbana-Champaign, Illinois Sustainable Technology Center.","1.35","450","5.55","","77.84","0.86","2.95","11.45","","","","","","","","","","","","","","","","","","","","","","","","","","7.79","BET N2","","","","","","","","",
"CC500","Other/ Mixed","Corn cob","Non commercial","","","","Yes","Zheng, W., B.K. Sharma and N. Rajagopalan. 2010. Using Biochar as a Soil Amendment for Sustainable Agriculture.  University of Illinois at Urbana-Champaign, Illinois Sustainable Technology Center.","1.25","500","5.56","","80.85","0.94","2.5","8.87","","","","","","","","","","","","","","","","","","","","","","","","","","17.08","BET N2","","","","","","","","",
"CC550","Other/ Mixed","Corn cobs","Non commercial","","","Slow","Yes","Zheng, W., B.K. Sharma and N. Rajagopalan. 2010. Using Biochar as a Soil Amendment for Sustainable Agriculture.  University of Illinois at Urbana-Champaign, Illinois Sustainable Technology Center.","1.28","550","5.58","","82.62","0.84","2.25","7.43","","","","","","","","","","","","","","","","","","","","","","","","","","30.57","BET N2","","","","","","","","",
"WP 750","Wood","wood pellets","Commercial","","Chip Energy Inc.","Gasification","Yes","Zheng, W., B.K. Sharma and N. Rajagopalan. 2010. Using Biochar as a Soil Amendment for Sustainable Agriculture.  University of Illinois at Urbana-Champaign, Illinois Sustainable Technology Center.","4.56","750","8.75","","81.99","0.52","1.14","3.04","","","","","","","","","","","","","","","","","","","","","","","","","","105.3","BET N2","","","","","","","","",
"WC 450","Wood","wood chips","Non commercial","","","Slow","Yes","Zheng, W., B.K. Sharma and N. Rajagopalan. 2010. Using Biochar as a Soil Amendment for Sustainable Agriculture.  University of Illinois at Urbana-Champaign, Illinois Sustainable Technology Center.","1.69","450","10.23","","70.44","1.11","2.67","13.86","","","","","","","","","","","","","","","","","","","","","","","","","","12.96","BET N2","","","","","","","","",
"CS 400","Corn stover","","Non commercial","","","Slow","Yes","Zheng, W., B.K. Sharma and N. Rajagopalan. 2010. Using Biochar as a Soil Amendment for Sustainable Agriculture.  University of Illinois at Urbana-Champaign, Illinois Sustainable Technology Center.","1.28","400","20.75","","55.98","0.43","3.4","18.16","","","","","","","","","","","","","","","","","","","","","","","","","","4.69","BET N2","","","","","","","","",
"PC400","Other/ Mixed","Pine cones","Non commercial","","","Slow","Yes","Zheng, W., B.K. Sharma and N. Rajagopalan. 2010. Using Biochar as a Soil Amendment for Sustainable Agriculture. University of Illinois at Urbana-Champaign, Illinois Sustainable Technology Center.	","1.32","400","4.95","","73.88","1.33","3.21","15.31","","","","","","","","","","","","","","","","","","","","","","","","","","17.92","BET N2","","","","","","","","",
"CSB","Corn stover","","Non commercial","","","Fast","Yes","Chintala, R et al., Microporous and Mesoporous Materials 179 (2013) 250-257. ","","650","","","74.2","1.35","","","10.5","3","","","","","","","","","","","","","","","","","","","","","41.6","CEC at pH 7 with Ammonium Acetate   (Chapman, 1965) ","20.6","43.4","","","","7820","5610","23500","","","",
"PWRB","Soft Wood","Ponderosa pine wood","Non commercial","","","Fast","","Chintala, R et al., Microporous and Mesoporous Materials 179 (2013) 250-257. ","","650","","","84.5","0.48","","","7.85","0.2","","","","","","","","","","","","","","","","","","","","","32.5","pH 7 ammonium acetate (Chapman, 1965)","12.5","52.1","BET N2","","","2620","860","1550","","","",
