Repository: senseichaz/biochar-cruncher

File: data.csv (part 4 of 10)
"Biochar Name","Feedstock Composition","Optional comments about Feedstock","Commercial","Geographic Region","Manufacturer","Pyrolysis Method","Source: Peer Reviewed Publication","Reference","Moisture (%)","Temperature (C)","Total Ash Content (%)","C Organic (%)  ","Total C (%) Used in Plot","Total N (%)","H (%)","O (%)","pH","EC (dS/m)","Mean Particle Size (mm)","Germination Inhibition","Polycylic Aromatic Hydrocarbons (mg/kg)","Dioxin/Furan (mg/kg)","Polychlorinated Biphenyls (mg/kg)","Arsenic (mg/kg)","Cadmium (mg/kg)","Chromium (mg/kg)","Cobalt (mg/kg)","Copper (mg/kg)","Lead (mg/kg)","Molybdenum (mg/kg)","Mercury (mg/kg)","Nickel (mg/kg)","Selenium (mg/kg)","Zinc (mg/kg)","Boron (mg/kg)","Chlorine (mg/kg)","Sodium (mg/kg)","Previous Page","Cation Exchange Capacity (cmolc/kg)","Method Summary/Reference","Volatile Matter (%)","Total Surface Area (m2/g)","Method Summary/Reference","Extractable P (mg/kg)","Total P (mg/kg)","Calcium (mg/kg)","Magnesium (mg/kg)","Potassium (mg/kg)","Aluminum (mg/kg)","Iron (mg/kg)","Elemental extraction method",
"SGB","Grass","Switchgrass","Non commercial","","","Fast","","Chintala, R et al., Microporous and Mesoporous Materials 179 (2013) 250-257. ","","650","","","76.3","1.58","","","9.73","","","","","","","","","","","","","","","","","","","","","","43.1","pH 7 Ammonium acetate (Chapman, 1965)","","48.0","BET N2","","","7040","5180","2920","","","Wet digestion with concentrated nitric acid",
"SPC 400-10","Other/ Mixed"," safflower seed press cake","Non commercial","Turkey","","Heating rate of 10 °C min−1","Yes","Angin, Bioresource Technology 128 (2013) 593-597","","400","7.50","","68.76","3.77","4.07","23.49","8.18","","","","","","","","","","","","","","","","","","","","","","","","25.20","2.67","BET Analysis","","","","","","","","",
"SPC 450-10","Other/ Mixed","safflower seed press cake","Non commercial","Turkey","","Slow Heating rate of 10 °C min−1","Yes","Angin, Bioresource Technology 128 (2013) 593-597","","450","8.20","","70.43","3.69","3.49","22.39","8.18","","","","","","","","","","","","","","","","","","","","","","","","20.00","3.33","BET Analysis","","","","","","","","",
"SPC 500-10","Other/ Mixed","safflower seed press cake","Non commercial","Turkey","","Slow Heating rate of 10 °C min−1","Yes","Angin, Bioresource Technology 128 (2013) 593-597","","500","8.50","","71.37","3.91","2.96","21.76","9.13","","","","","","","","","","","","","","","","","","","","","","","","16.50","4.23","BET Analysis","","","","","","","","",
"SPC 550-10","Other/ Mixed","safflower seed press cake","Non commercial","Turkey","","Slow Heating rate of 10 °C min−1","Yes","Angin, Bioresource Technology 128 (2013) 593-597","","550","8.90","","72.96","3.74","2.67","20.63","9.67","","","","","","","","","","","","","","","","","","","","","","","","13.90","3.78","BET Analysis","","","","","","","","",
"SPC 600-10","Other/ Mixed","safflower seed press cake","Non commercial","Turkey","","Slow Heating rate of 10 °C min−1","Yes","Angin, Bioresource Technology 128 (2013) 593-597","","600","9.20","","73.72","3.84","2.34","20.10","9.89","","","","","","","","","","","","","","","","","","","","","","","","11.60","3.41","BET Analysis","","","","","","","","",
"SPC 400-30","Other/ Mixed","safflower seed press cake","Non commercial","Turkey","","Slow Heating rate of 30 °C min−1","Yes","Angin, Bioresource Technology 128 (2013) 593-597","","400","8.40","","68.22","3.91","3.43","24.44","7.59","","","","","","","","","","","","","","","","","","","","","","","","21.40","2.26","BET Analysis","","","","","","","","",
"SPC 450-30","Other/ Mixed","safflower seed press cake","Non commercial","Turkey","","Slow Heating rate of 30 °C min−1","Yes","Angin, Bioresource Technology 128 (2013) 593-597","","450","8.50","","68.65","4.04","3.15","24.16","8.71","","","","","","","","","","","","","","","","","","","","","","","","18.70","2.92","BET Analysis","","","","","","","","",
"SPC 500-30","Other/ Mixed","safflower seed press cake","Non commercial","Turkey","","Slow Heating rate of 30 °C min−1","Yes","Angin, Bioresource Technology 128 (2013) 593-597","","500","8.60","","70.01","3.83","2.88","23.28","9.52","","","","","","","","","","","","","","","","","","","","","","","","15.20","3.98","BET Analysis","","","","","","","","",
"SPC 550-30","Other/ Mixed","safflower seed press cake","Non commercial","Turkey","","Slow Heating rate of 30 °C min−1","Yes","Angin, Bioresource Technology 128 (2013) 593-597","","550","9.10","","71.76","4.21","2.68","21.35","9.70","","","","","","","","","","","","","","","","","","","","","","","","12.30","3.26","BET Analysis","","","","","","","","",
"SPC 600-30","Other/ Mixed","safflower seed press cake","Non commercial","Turkey","","Slow Heating rate of 30 °C min−1","Yes","Angin, Bioresource Technology 128 (2013) 593-597","","600","9.30","","73.75","3.53","2.31","20.41","10.15","","","","","","","","","","","","","","","","","","","","","","","","10.80","2.85","BET Analysis","","","","","","","","",
"SPC 400-50","Other/ Mixed","safflower seed press cake","Non commercial","Turkey","","Slow Heating rate of 50 °C min−1","Yes","Angin, Bioresource Technology 128 (2013) 593-597","","400","8.50","","68.54","3.63","3.67","24.16","8.07","","","","","","","","","","","","","","","","","","","","","","","","19.80","1.89","BET Analysis","","","","","","","","",
"SPC 450-50","Other/ Mixed","safflower seed press cake","Non commercial","Turkey","","Slow Heating rate of 50 °C min−1","Yes","Angin, Bioresource Technology 128 (2013) 593-597","","450","8.60","","70.25","3.59","3.18","22.98","8.46","","","","","","","","","","","","","","","","","","","","","","","","17.40","2.71","BET Analysis","","","","","","","","",
"SPC 500-50","Other/ Mixed","safflower seed press cake","Non commercial","Turkey","","Slow Heating rate of 50 °C min−1","Yes","Angin, Bioresource Technology 128 (2013) 593-597","","500","8.70","","71.79","3.33","2.87","22.01","9.30","","","","","","","","","","","","","","","","","","","","","","","","14.30","3.64","BET Analysis","","","","","","","","",
"SPC 550-50","Other/ Mixed","safflower seed press cake","Non commercial","Turkey","","Slow Heating rate of 50 °C min−1","Yes","Angin, Bioresource Technology 128 (2013) 593-597","","550","9.10","","72.13","3.43","2.81","21.63","9.56","","","","","","","","","","","","","","","","","","","","","","","","11.40","2.83","BET Analysis","","","","","","","","",
"SPC 600-50","Other/ Mixed","safflower seed press cake","Non commercial","Turkey","","Slow Heating rate of 50 °C min−1","Yes","Angin, Bioresource Technology 128 (2013) 593-597","","600","9.50","","73.16","3.60","2.63","20.61","9.77","","","","","","","","","","","","","","","","","","","","","","","","9.80","2.47","BET Analysis","","","","","","","","",
"CF 220","Other/ Mixed","Coconut Fiber","Non commercial","Singapore","","Slow","Yes","Liu et al., Fuel 103 (2013) 943-949","","220","6.2","","62.47","0.90","5.28","31.09","","","","","","","","","","","","","","","","","","","","","","","","","69.8","","","","","","","","","","VarioMacro Cube Elementar",
"CF 250","Other/ Mixed","Coconut Fiber","Non commercial","Singapore","","Slow","Yes","Liu et al., Fuel 103 (2013) 943-949","","250","5.0","","67.10","0.98","5.20","26.43","","","","","","","","","","","","","","","","","","","","","","","","","67.9","","","","","","","","","","VarioMacro Cube Elementar",
"CF 300","Other/ Mixed","Coconut Fiber","Non commercial","Singapore","","Slow","Yes","Liu et al., Fuel 103 (2013) 943-949","","300","4.3","","73.22","1.13","5.09","20.21","","","","","","","","","","","","","","","","","","","","","","","","","53.6","","","","","","","","","","VarioMacro Cube Elementar",
"CF 350","Other/ Mixed","Coconut Fiber","Non commercial","Singapore","","Slow","Yes","Liu et al., Fuel 103 (2013) 943-949","","350","4.9","","73.37","1.17","4.52","20.58","","","","","","","","","","","","","","","","","","","","","","","","","56.6","","","","","","","","","","VarioMacro Cube Elementar",
"CF 375","Other/ Mixed","Coconut Fiber","Non commercial","Singapore","","Slow","Yes","Liu et al., Fuel 103 (2013) 943-949","","375","8.6","","78.20","1.23","4.31","15.93","","","","","","","","","","","","","","","","","","","","","","","","","42.6","","","","","","","","","","VarioMacro Cube Elementar",
"EL 200","Other/ Mixed","Eucalyptus leaves","Non commercial","Singapore","","Slow","Yes","Liu et al., Fuel 103 (2013) 943-949","","200","7.3","","61.11","1.37","6.13","30.74","","","","","","","","","","","","","","","","","","","","","","","","","72.5","","","","","","","","","","VarioMacro Cube Elementar",
"EL 250","Other/ Mixed","Eucalyptus leaves","Non commercial","Singapore","","Slow","Yes","Liu et al., Fuel 103 (2013) 943-949","","250","6.9","","62.30","1.44","5.47","30.35","","","","","","","","","","","","","","","","","","","","","","","","","70.1","","","","","","","","","","VarioMacro Cube Elementar",
"EL 300","Other/ Mixed","Eucalyptus leaves","Non commercial","Singapore","","Slow","Yes","Liu et al., Fuel 103 (2013) 943-949","","300","7.1","","68.87","1.62","6.00","22.79","","","","","","","","","","","","","","","","","","","","","","","","","61.2","","","","","","","","","","VarioMacro Cube Elementar",
"EL 350","Other/ Mixed","Eucalyptus leaves","Non commercial","Singapore","","Slow","Yes","Liu et al., Fuel 103 (2013) 943-949","","350","9.9","","70.50","1.60","5.93","20.45","","","","","","","","","","","","","","","","","","","","","","","","","56.2","","","","","","","","","","VarioMacro Cube Elementar",
"EL 375","Other/ Mixed","Eucalyptus leaves","Non commercial","Singapore","","Slow","Yes","Liu et al., Fuel 103 (2013) 943-949","","375","14.2","","72.19","1.64","4.81","19.85","","","","","","","","","","","","","","","","","","","","","","","","","43.2","","","","","","","","","","VarioMacro Cube Elementar",
"CS 650","Corn stover","","Non commercial","","","Fast","Yes","Chintala et al., Clean Soil Air Water 42 (2014) 626-634","","650","","","74.0","1.23","","","11.4","3","","","","","","","","","","","","","","","","","","","690","","60.1","","","43.4","iodine absorption method","10.2","2000","7510","5340","21400","","","ICP-AES",
"PW 650","Soft Wood","Ponderosa Pine Wood","Non commercial","","","Fast","Yes","Chintala et al., Clean Soil Air Water 42 (2014) 626-634","","650","","","83.3","0.353","","","5.82","0.2","","","","","","","","","","","","","","","","","","","620","","34.2","","","52.1","iodine absorption method","4.15","360","2570","620","1960","","","ICP-AES",
"SG 650","Grass","Switchgrass","Non commercial","","","Fast","Yes","Chintala et al., Clean Soil Air Water 42 (2014) 626-634","","650","","","78.0","1.64","","","10.4","0.89","","","","","","","","","","","","","","","","","","","670","","50.6","","","48.0","iodine absorption method","6.41","1890","7120","5250","2700","","","ICP-AES",
"SM0 400","Manure","Swine Manure after 0 days","Non commercial","China","","Slow","Yes","Meng et al., Bioresource Technology 142 (2013) 641-646","","400","46.35","","35.86","2.57","2.12","13.09","9.86","0.73","","","","","","55.47","0.53","","","1135.62","1.47","","","3.42","","1558.08","","","3630","","","","38.18","3.68","BET Analysis","","18300","52950","12500","25170","","","PerkinElmer AAnalyst 800 atomic absorption spectrometer",
"SM21 400","Manure","Swine Manure after 21 days","Non commercial","China","","Slow","Yes","Meng et al., Bioresource Technology 142 (2013) 641-646","","400","48.65","","38.92","2.03","2.57","7.83","10.08","0.882","","","","","","56.50","0.54","","","1140.30","1.95","","","3.85","","1556.14","","","3680","","","","32.43","4.26","BET Analysis","","22740","55200","12560","27000","","","PerkinElmer AAnalyst 800 atomic absorption spectrometer",
"SM84 400","Manure","Swine Manure after 84 days","Non commercial","China","","Fast","Yes","Meng et al., Bioresource Technology 142 (2013) 641-646","","400","57.56","","30.28","1.89","1.77","8.50","10.46","1.655","","","","","","70.51","0.64","","","1313.94","3.42","","","4.38","","1988.55","","","4240","","","","30.77","7.39","BET Analysis","","27340","67730","14860","30290","","","PerkinElmer AAnalyst 800 atomic absorption spectrometer",
"SM0 700","Manure","Swine Manure after 0 days","Non commercial","China","","Fast","Yes","Meng et al., Bioresource Technology 142 (2013) 641-646","","700","59.28","","33.68","1.52","0.76","4.76","10.60","0.834","","","","","","61.09","0.01","","","1354.40","2.13","","","3.52","","1906.31","","","4840","","","","25.28","98.06","BET Analysis","","22980","64310","15740","32390","","","PerkinElmer AAnalyst 800 atomic absorption spectrometer",
"SM21 700","Manure","Swine Manure after 21 days","Non commercial","China","","Fast","Yes","Meng et al., Bioresource Technology 142 (2013) 641-646","","700","61.72","","34.92","1.09","0.58","1.68","10.78","1.133","","","","","","68.47","0.02","","","1369.38","3.20","","","4.35","","2019.61","","","5230","","","","19.43","116.90","BET Analysis","","29280","67920","15940","32720","","","PerkinElmer AAnalyst 800 atomic absorption spectrometer",
"SM84 700","Manure","Swine Manure after 84 days","Non commercial","China","","Fast","Yes","Meng et al., Bioresource Technology 142 (2013) 641-646","","700","71.81","","24.29","0.86","0.45","2.59","11.41","1.835","","","","","","73.95","0.03","","","1501.90","4.74","","","4.51","","2397.72","","","5770","","","","16.04","73.54","BET Analysis","","31200","81270","16860","36000","","","PerkinElmer AAnalyst 800 atomic absorption spectrometer",
"MS 600","Grass","Miscanthus Straw","Commercial","Germany","Pyreg GmbH","Slow","Yes","Houben et al., Chemosphere 92, 11 (2013) 1450-1457","","600","","","53.5","0.31","","","10.24","","","","","","","","0.1","","","","","","","","","116","","","1370","","","","","","","","2910","10470","3950","12230","","","",
"SSPW 400","Other/ Mixed","Sewage sludge and pruning waste","Non commercial","Spain","","Slow","Yes","Mendez et al., Journal of Analytical and Applied Pyrolysis 102 (2013) 124-130","","400","","","","","","","7.76","3.04","","","","","","","9.67","","","632","239","","","129","","2983","","","","","29.90","Sumner and Miller at pH 7.0","","33.44","BET analysis","","","","","","","","",
"SSPW 600","Other/ Mixed","Sewage sludge and pruning waste","Non commercial","Spain","","SLow","Yes","Mendez et al., Journal of Analytical and Applied Pyrolysis 102 (2013) 124-130","","600","","","","","","","8.72","1.46","","","","","","","9.76","","","740","253","","","134","","3922","","","","","11.67","Sumner and Miller at pH 7.0","","37.18","BET analysis","","","","","","","","",
"HW 750","Hard Wood","Greenwaste mostly hardwood","Commercial","Germany","Pyreg GmbH","Slow","Yes","Felber, R et al., European Journal of Soil Science 65 (2014) 128-138","","750","17.71","","67.77","0.68","","1.11","10.1","","","","","","","","","","","","","","","","","","","","","","","","","226.4","BET Analysis","","","","","","","","",
"RS 450","Grass","Rice Straw","Non commercial","","","Slow","Yes","Sun, K et al., Environmental Science & Technology 47, 20 (2013) 11473-11481","","450","26.2","","57.9","0.83","3.31","11.8","","","","","","","","","","","","","","","","","","","","","","","","","","","","","","","","","","","",
"RS 600","Grass","Rice Straw","Non commercial","","","Slow","Yes","Sun, K et al., Environmental Science & Technology 47, 20 (2013) 11473-11481","","600","","","59.3","0.83","2.34","5.5","","","","","","","","","","","","","","","","","","","","","","","","","","","","","","","","","","","",
"WS 450","Grass","Wheat Straw","Non commercial","","","Slow","Yes","Sun, K et al., Environmental Science & Technology 47, 20 (2013) 11473-11481","","450","","","70.2","0.46","4.28","12.9","","","","","","","","","","","","","","","","","","","","","","","","","","","","","","","","","","","",
"WS 600","Grass","Wheat Straw","Non commercial","","","Slow","Yes","Sun, K et al., Environmental Science & Technology 47, 20 (2013) 11473-11481","","600","","","77.8","0.42","4.28","12.9","","","","","","","","","","","","","","","","","","","","","","","","","","","","","","","","","","","",
"MS 450","Corn stover","Maize Stalk","Non commercial","","","Slow","Yes","Sun, K et al., Environmental Science & Technology 47, 20 (2013) 11473-11481","","450","","","74.4","1.01","3.81","11.8","","","","","","","","","","","","","","","","","","","","","","","","","","","","","","","","","","","",
"MS 600","Corn stover","Maize Stalk","Non commercial","","","Slow","Yes","Sun, K et al., Environmental Science & Technology 47, 20 (2013) 11473-11481","","600","","79.9","","0.99","3.81","11.8","","","","","","","","","","","","","","","","","","","","","","","","","","","","","","","","","","","",
"CM 450","Manure","Chicken Manure","Non commercial","","","Slow","Yes","Sun, K et al., Environmental Science & Technology 47, 20 (2013) 11473-11481","","450","","","9.8","0.53","0.91","3.6","","","","","","","","","","","","","","","","","","","","","","","","","","","","","","","","","","","",
"CM 600","Manure","","Non commercial","","","slow","Yes","Sun, K et al., Environmental Science & Technology 47, 20 (2013) 11473-11481","","600","","","8.7","0.33","0.50","1.5","","","","","","","","","","","","","","","","","","","","","","","","","","","","","","","","","","","",
"SM 450","Manure","Swine Manure","Non commercial","","","Slow","Yes","Sun, K et al., Environmental Science & Technology 47, 20 (2013) 11473-11481","","450","","","33.7","2.57","2.55","10.2","","","","","","","","","","","","","","","","","","","","","","","","","","","","","","","","","","","",
"SM 600","Manure","Swine Manure","Non commercial","","","Slow","Yes","Sun, K et al., Environmental Science & Technology 47, 20 (2013) 11473-11481","","600","","","35.6","2.46","1.79","7.9","","","","","","","","","","","","","","","","","","","","","","","","","","","","","","","","","","","",
"CoM 450","Manure","Cow Manure","Non commercial","","","Slow","Yes","Sun, K et al., Environmental Science & Technology 47, 20 (2013) 11473-11481","","450","","","29.5","1.39","0.95","4.1","","","","","","","","","","","","","","","","","","","","","","","","","","","","","","","","","","","",
"CoM 600","Manure","Cow Manure","Non commercial","","","Slow","Yes","Sun, K et al., Environmental Science & Technology 47, 20 (2013) 11473-11481","","600","","","30.7","1.11","0.46","1.2","","","","","","","","","","","","","","","","","","","","","","","","","","","","","","","","","","","",
"RS 500","Grass","Rape Straw","Non commercial","China","","Slow","Yes","Dai, Z et al., Soil Sci. Soc. Am. J. 78, 1 (2014) 205-213.","","500","16.00","","66.48","1.10","3.26","13.16","10.05","","","","","","","","","","","","","","","","","","","","","","","","","","","","","","","","","","",
"ReedS 500","Grass","Reed Straw","Non commercial","China","","Slow","Yes","Dai, Z et al., Soil Sci. Soc. Am. J. 78, 1 (2014) 205-213.","","500","11.0","","67.94","1.12","3.21","16.73","8.44","","","","","","","","","","","","","","","","","","","","","","","","","","","","","","","","","","",
"SM 500","Manure","Swine Manure","Non commercial","China","","Slow","Yes","Dai, Z et al., Soil Sci. Soc. Am. J. 78, 1 (2014) 205-213.","","500","50.0","","36.96","2.93","1.93","8.19","9.61","","","","","","","","","","","","","","","","","","","","","","","","","","","","","","","","","","",
"PAP 500","Other/ Mixed","Pineapple Peels","Non commercial","China","","Slow","Yes","Dai, Z et al., Soil Sci. Soc. Am. J. 78, 1 (2014) 205-213.","","500","21.0","","56.09","2.53","3.77","16.61","10.32","","","","","","","","","","","","","","","","","","","","","","","","","","","","","","","","","","",
"SPC 500","Other/ Mixed","safflower seed pressed cake","Non commercial","Turkey","","Slow","Yes","Angin, D et al., Bioresource Technology 148 (2013) 542-549","1.36","500","10.50","","62.45","4.07","1.85","31.63","","","","","","","","","","","","","","","","","","","","","","","","","16.30","31.81","BET Analysis","","","","","","","","",
"SCS 400","Other/ Mixed","Sugar Cane Straw","Non commercial","","","Slow","Yes","Melo, L. C. A. et al., BioRes. 8, 4 (2013) 4992-5004","3.4","400","11.3","","67.0","1.3","3.5","13.8","8.6","3.3","","","","","","","","","","","","","","","","23.0","","","","","2.9","","","","","","1100","6800","1900","15000","","","",
"SCS 500","Other/ Mixed","Sugar Cane Straw","Non commercial","","","Slow","Yes","Melo, L. C. A. et al., BioRes. 8, 4 (2013) 4992-5004","3.4","500","11.7","","71.0","1.2","2.6","10.7","9.8","3.8","","","","","","","","","","","","","","","","26","","","","","3.1","","","","","","1200","7400","2400","19000","","","",
"SCS 600","Other/ Mixed","Sugar Cane Straw","Non commercial","","","Slow","No","Melo, L. C. A. et al., BioRes. 8, 4 (2013) 4992-5004","3.4","600","13.1","","74","1.2","1.7","6.3","9.7","3.4","","","","","","","","","","","","","","","","29","","","","","1.8","","","","","","1100","9100","2600","18000","","","",
"SCS 700","Other/ Mixed","Sugar Cane Straw","Non commercial","","","Slow","Yes","Melo, L. C. A. et al., BioRes. 8, 4 (2013) 4992-5004","5.2","700","13.2","","73","1.1","0.9","6.7","10.1","5.1","","","","","","","","","","","","","","","","30","","","","","1.3","","","","","","1100","9500","2800","22000","","","",
"CoM 500","Manure","Cow Manure","Non commercial","China","","Slow","Yes","Zhao, L et al., Journal of Hazardous Materials 256-257 (2013) 1-9","","500","67.5","","43.7","","","","10.2","","","","","","","","","","","13","","","","","","52","","","","","149","","17.2","21.9","","","646","3795","1569","1021","506","616","",
"SM 200","Manure","Swine Manure","Non commercial","China","","Slow","Yes","Zhao, L et al., Journal of Hazardous Materials 256-257 (2013) 1-9","","200","35.7","","37.0","","","","8.22","","","","","","","","","","","31","","","","","","40","","","","","23.6","","50.7","3.59","","","1720","1360","1100","1400","179","273","",
"SM 350","Manure","Swine Manure","Non commercial","China","","Slow","Yes","Zhao, L et al., Journal of Hazardous Materials 256-257 (2013) 1-9","","350","37.2","","39.1","","","","9.65","","","","","","","","","","","52","","","","","","68","","","","","49.0","","27.4","4.26","","","2940","2330","1880","2380","305","466","",
"SM 500","Manure","Swine Manure","Non commercial","China","","Slow","Yes","Zhao, L et al., Journal of Hazardous Materials 256-257 (2013) 1-9","","500","48.4","","42.7","","","","10.5","","","","","","","","","","","78","","","","","","101","","","","","82.8","","11.0","47.4","","","4386","3474","2801","3560","455","696","",
"SM 650","Manure","Swine Manure","Non commercial","China","","Slow","Yes","Zhao, L et al., Journal of Hazardous Materials 256-257 (2013) 1-9","","650","69.6","","45.3","","","","10.8","","","","","","","","","","","84","","","","","","109","","","","","132","","10.7","42.4","","","4720","3740","","3830","490","749","",
"WWS 500","Sludge","Wastewater sludge","Commercial","China","","Slow","Yes","Zhao, L et al., Journal of Hazardous Materials 256-257 (2013) 1-9","","500","61.9","","26.6","","","","8.82","","","","","","","","","","","38.0","","","","","","152","","","","","168","","15.8","71.6","","","1720","6573","645","525","1929","2209","",
"WP 500","Other/ Mixed","Wastepaper","Non commercial","China","","Slow","Yes","Zhao, L et al., Journal of Hazardous Materials 256-257 (2013) 1-9","","500","53.5","","56.0","","","","9.88","","","","","","","","","","","1.00","","","","","","10.0","","","","","516","","30.0","133","","","124","22840","584","79","361","455","",
"SD 500","Other/ Mixed","Sawdust","Non commercial","China","","Slow","Yes","Zhao, L et al., Journal of Hazardous Materials 256-257 (2013) 1-9","","500","9.94","","75.8","","","","10.5","","","","","","","","","","","1.00","","","","","","10.0","","","","","41.7","","17.5","203","","","61","2290","348","1189","97","168","",
"Grass 500","Grass","","Non commercial","China","","Slow","Yes","Zhao, L et al., Journal of Hazardous Materials 256-257 (2013) 1-9","","500","20.8","","62.1","","","","10.2","","","","","","","","","","","3.00","","","","","","23.0","","","","","84.0","","18.9","3.33","","","590","5236","530","5151","109","152","",
"PS 500","Nutshell","Peanut Shells","Non commercial","China","","Slow","Yes","Zhao, L et al., Journal of Hazardous Materials 256-257 (2013) 1-9","","500","10.6","","73.7","","","","10.5","","","","","","","","","","","2.00","","","","","","3.00","","","","","44.5","","16.0","43.5","","","166","1338","458","1733","218","256","",
"WW 500","Other/ Mixed","Waterweed","Non commercial","China","","Slow","Yes","Zhao, L et al., Journal of Hazardous Materials 256-257 (2013) 1-9","","500","63.5","","25.6","","","","10.3","","","","","","","","","","","2.0","","","","","","10.0","","","","","509","","32.4","3.78","","","514","23130","663","3224","685","559","",
"WS 200","Grass","Wheat Straw","Non commercial","China","","Slow","Yes","Zhao, L et al., Journal of Hazardous Materials 256-257 (2013) 1-9","","200","","","","","","","","","","","","","","","","","","","","","","","","1.00","","","","","23.6","","70.2","3.59","","","22.0","286","89","1550","14","22","",
"WS 350","Grass","Wheat Straw","Non commercial","China","","Slow","Yes","Zhao, L et al., Journal of Hazardous Materials 256-257 (2013) 1-9","","350","14.7","","59.8","","","","8.69","","","","","","","","","","","","","","","","","","","","","","87.2","","31.3","3.48","","","42","540","168","2940","27","42","",
"WS 500","Grass","Wheat Straw","Non commercial","China","","Slow","Yes","Zhao, L et al., Journal of Hazardous Materials 256-257 (2013) 1-9","","500","18.0","","62.9","","","","10.2","","","","","","","","","","","1.00","","","","","","2.0","","","","","95.5","","17.6","33.2","","","74","950","297","5180","47","74","",
"WS 650","Grass","Wheat Straw","Non commercial","China","","Slow","Yes","Zhao, L et al., Journal of Hazardous Materials 256-257 (2013) 1-9","","650","16.2","","68.9","","","","10.2","","","","","","","","","","","1.0","","","","","","2.0","","","","","146","","11.1","182","","","82","1060","329","5750","52","82","",
"SS 550","Sludge","Sewage sludge","Non commercial","China","","Slow","Yes","Waqas, M et al., Chemosphere 105 (2014) 53-61","","550","","","21","2.8","","","7.3","6.7","","","","","","12","2.7","","","210","82","","","","","2080","","","","","","","","4.1","BET Analysis","","","","","","","","",
"RH 400","Hull","Rice Husk","Non commercial","","Land Development Department","Slow ","Yes","Prakongkep, N et al., International Journal of Material Science (IJMSCI) 3 (2013).","","400","36","","51","0.91","","","9.7","3180","","","","","","","","130","3","24","11","","","19","","84","","","19086","","","","","","","","2162","7804","1840","12519","500","1270","",
"RH 350","Hull","Rice Husk","Non commercial","","","Slow","Yes","Prakongkep, N et al., International Journal of Material Science (IJMSCI) 3 (2013).","","350","44","","46","0.63","","","9.7","833","","","","","","3","","4","5","20","11","","","9","","309","","","12353","","","","","","","","1983","1340","1683","8502","212","220","",
"AS 600","Nutshell","Almond Shells","Non commercial","","","Slow","Yes","lleuch, A et al., International Journal of Hydrogen Energy 38, 36 (2013).","3.1","600","6.4","","71.8","0.45","3.9","23.8","","","","","","","","","","","","","","","","","","","","","","","","","90.5","","","","","","","","","","",
"HW 300","Hard Wood","Hickory Wood","Non commercial","","","Slow","Yes","Sun, Y et al., Chemical Engineering Journal 240 (2014) 574-578. ","","300","","","69.13","0.39","4.85","24.36","7.1","","","","","","","","","","","","","","","","","","","","","","","","","","","","500","5800","2100","3600","700","","CHN Elemental Analyzer",
"HW 450","Hard Wood","Hickory Wood","Non commercial","","","Slow","Yes","Sun, Y et al., Chemical Engineering Journal 240 (2014) 574-578. ","","450","","","83.62","0.17","3.24","11.46","7.9","","","","","","","","","","","","","","","","","","","","","","","","","12.9","BET Analysis","","200","9200","1800","3300","600","100","CHN Elemental Analyzer",
"HW 600","Hard Wood","Hickory Wood","Non commercial","","","Slow","Yes","Sun, Y et al., Chemical Engineering Journal 240 (2014) 574-578. ","","600","","","81.81","0.73","2.17","14.03","8.4","","","","","","","","","","","","","","","","","","","","","","","","","401.0","BET Analysis","","200","8200","1300","2400","600","100","CHN Elemental Analyzer",
"BG 300","Grass","Bagasse","Non commercial","","","Slow","Yes","Sun, Y et al., Chemical Engineering Journal 240 (2014) 574-578. ","","300","","","69.50","0.90","4.20","24.36","7.3","","","","","","","","","","","","","","","","","","","","","","","","","5.2","BET Analysis","","500","4600","1400","2700","1000","200","CHN Elemental Analyzer",
"BG 450","Grass","Bagasse","Non commercial","","","Slow","Yes","Sun, Y et al., Chemical Engineering Journal 240 (2014) 574-578. ","","450","","","78.60","0.92","3.52","15.46","7.5","","","","","","","","","","","","","","","","","","","","","","","","","13.6","BET Analysis","","700","8300","1800","2500","1100","600","CHN Elemental Analyzer",
"BB 300","Grass","Bamboo","Non commercial","","","Slow","Yes","Sun, Y et al., Chemical Engineering Journal 240 (2014) 574-578.","","300","","","66.20","0.40","4.70","27.72","7.9","","","","","","","","","","","","","","","","","","","","","","","","","1.3","BET Analysis","","2400","2200","1400","3000","800","","CHN Elemental Analyzer",
"BB 450","Grass","Bamboo","Non commercial","","","Slow","Yes","Sun, Y et al., Chemical Engineering Journal 240 (2014) 574-578.","","450","","","76.89","0.23","3.55","18.11","8.5","","","","","","","","","","","","","","","","","","","","","","","","","10.2","BET Analysis","","3600","2900","1900","3500","400","","CHN Elemental Analyzer",
"MS 400","Corn stover","Maize Straw","Non commercial","","","Slow","Yes","Jia, J et al., Soil Science and Plant Nutrition 58, 4 (2012) 503-509.","","400","21.0","51.13","","1.34","","","","","","","","","","","","","","322.9","","","","","","214.8","","","660","","","","","","","","","8400","4930","13400","","7300","",
"DM 500","Manure","Dairy Manure","Non commercial","","","Slow","Yes","Ouyang, L et al., Journal of soil science and plant nutrition 13 (2013) 991-1002.","","500","","","73.87","1.382","2.423","","10.18","","","","","","","","","","","","","","","","","","","","","","","","66.30","","","","","","","","","","",
"PW 200","Hard Wood","Poplar Wood","Non commercial","","","Slow","Yes","Li, J et al., Plant and Soil 370, 1-2 (2013) 333-344.","","200","2.23","","51.6","0.95","5.06","36.2","","","","","","","","","","","","","","","","","","","","","","","","","","","","","","","","","","","",
"PW 350","Hard Wood","Poplar Wood","Non commercial","","","Slow","Yes","Li, J et al., Plant and Soil 370, 1-2 (2013) 333-344.","","350","3.85","68.9","","1.84","1.67","16.5","","","","","","","","","","","","","","","","","","","","","","","","","","4.03","","","","","","","","","",
"PW 500","Hard Wood","Poplar Wood","Non commercial","","","Slow","Yes","Li, J et al., Plant and Soil 370, 1-2 (2013) 333-344.","","500","8.05","","74.5","1.13","1.17","6.56","","","","","","","","","","","","","","","","","","","","","","","","","","30.5","","","","","","","","","",
"CM 400","Manure","Cattle Manure","Non commercial","","","Slow","Yes","Qian, L et al.,Environmental Science & Technology 47, 6 (2013) 2737-2745.","","400","57.63","","68.89","1.76","1.56","27.79","10.40","","","","","","","","","","","","","","","","","","","","1000","","","","","","","","900","20800","6100","20500","","","EA 112 CHN elemental analyzer ",
"Wheat 300","Grass","","Commercial","","","Slow","Yes","Wang, L et al., Soil Use and Management 30, 1 (2014) 119-128.","","300","","","54.9","1.3","","","7.1","","","","","","","","","","","","","","","","","","","","","","84.3","","","","","","","","","","","","",
"Rice 300","Grass","","Non commercial","","","Slow","Yes","Wang, L et al., Soil Use and Management 30, 1 (2014) 119-128.","","300","","","39.1","1.7","","","8.4","","","","","","","","","","","","","","","","","","","","","","89.0","","","","","","","","","","","","",
"Peanuts 300","Other/ Mixed","","Non commercial","","","Slow","Yes","Wang, L et al., Soil Use and Management 30, 1 (2014) 119-128.","","300","","","55.1","2.6","","","9.2","","","","","","","","","","","","","","","","","","","","","","228.4","","","","","","","","","","","","",
"PAP 500","Sludge","Pulp and Paper mill sludge","Non commercial","","","Slow","Yes","Devi, P et al., International Journal of ChemTech Research 5 (2013) 682-687.","6.6","500","","","","","","","7.28","0.0973","","","","","","","","","","","","","","","","","","","","","","","","47","BET Analysis","","","86700","33300","","8600","","",
"PAP 600","Sludge","Pulp and Paper mill Sludge","Non commercial","","","Slow","Yes","Devi, P et al., International Journal of ChemTech Research 5 (2013) 682-687.","5.5","600","","","","","","","7.45","1.118","","","","","","","","","","","","","","","","","","700","","","","","","50","BET Analysis","","","96700","37400","","8200","","",
"PAP 700","Sludge","Pulp and Paper mill sludge","Non commercial","","","Slow","Yes","Devi, P et al., International Journal of ChemTech Research 5 (2013) 682-687.","5.8","700","","","","","","","7.70","1.169","","","","","","","","","","","","","","","","","","900","","","","","","67","BET Analysis","","","79400","43200","","9000","","",
"SMW 450","Other/ Mixed","Sawmill Waste","Non commercial","","","Slow","Yes","Sika, M. P et al., European Journal of Soil Science 65, 1 (2014) 113-119.","","450","","","82.71","0.53","","","9.39","","","","","","","","","","","","","","","","","","","","","","10.90","sum of the total of the exchangeable base cations and the exchangeable acidity","","","","","","","","","","","",
"CS 350","Corn stover","","Non commercial","","","Slow","","Herath, H. M. S. K et al., Geoderma 209-210 (2013) 188-197.","","350","9.8","","63.5","0.71","3.77","21.62","","","","","","","","","","","","","","","","","","","","","","","","","","","","","","","","","","","",
"CS 550","Corn stover","","Non commercial","","","Slow","Yes","Herath, H. M. S. K et al., Geoderma 209-210 (2013) 188-197.","","550","11.5","","71.8","0.76","2.92","13.55","","","","","","","","","","","","","","","","","","","","","","","","","","","","","","","","","","","",
"CS 600","Grass","Corn Straw","Non commercial","China","Yaoshi carbon company","Slow","Yes","Hua, L et al., Environmental Progress & Sustainable Energy 33, 3 (2014) 941-946.","6.25","600","5.65","","82.73","","","","","","0.06387","","","","","","","","","","","","","","","","","","","","","","","","","","","","","","","","",
"BBW 500","Grass","Bamboo Wood","Non commercial","China","","Slow with a 4 hour residence time","Yes","Wang, Y et al., Energy & Fuels 27, 10 (2013) 5890-5899.","","500","2.3","","37.77","0.34","","","10.0","","","","","","","","","","","","","","","","","","","","19700","","3.0","","","169","BET Analysis","","3900","1200","2700","171000","","","",
"BBW 500","Grass","Bamboo Wood","Non commercial","China","","Slow with 8 hour residence time","Yes","Wang, Y et al., Energy & Fuels 27, 10 (2013) 5890-5899.","","500","2.4","","37.14","0.51","","","9.6","","","","","","","","","","","","","","","","","","","","9100","","2.7","","","107","BET Analysis","","4400","1100","1000","226000","","","",
"BBW 700","Grass","Bamboo Wood","Non commercial","China","","Slow with 4 hour residence time","Yes","http://www.biochar-international.org/node/4404","","700","2.5","","38.59","0.26","","","8.9","","","","","","","","","","","","","","","","","","","","11000","","0.5","","","306","BET Analysis","","3000","2500","1400","23800","","","",
"BBW 700","Grass","Bamboo wood","Non commercial","China","","Slow with 8 hour residence time","Yes","http://www.biochar-international.org/node/4404","","700","3.1","","34.87","0.25","","","9.6","","","","","","","","","","","","","","","","","","","","7000","","1.0","","","325","BET Analysis","","4000","2800","1900","57500","","","",
"EW 500","Hard Wood","Elm Wood","Non commercial","China","","Slow with 4 hour residence time","Yes","Wang, Y et al., Energy & Fuels 27, 10 (2013) 5890-5899.","","500","1.1","","45.92","0.16","","","7.8","","","","","","","","","","","","","","","","","","","","5500","","1.7","","","84.3","BET Analysis","","1900","2600","600","49700","","","",
"EW 500","Hard Wood","Elm Wood","Non commercial","China","","Slow with 8 hour residence time","Yes","Wang, Y et al., Energy & Fuels 27, 10 (2013) 5890-5899.","","500","1.8","","45.64","0.03","","","8.0","","","","","","","","","","","","","","","","","","","","3600","","1.3","","","62.5","BET Analysis","","1200","3900","1100","36600","","","",
"EW 700","Hard Wood","Elm Wood","Non commercial","China","","Slow with 4 hour residence time","Yes","Wang, Y et al., Energy & Fuels 27, 10 (2013) 5890-5899.","","700","1.8","","47.04","0.03","","","9.2","","","","","","","","","","","","","","","","","","","","100","","0.1","","","325","BET Analysis","","1600","4400","1300","37100","","","",
"EW 700","Hard Wood","Elm Wood","Non commercial","China","","Slow with 8 hour residence time","Yes","Wang, Y et al., Energy & Fuels 27, 10 (2013) 5890-5899.","","700","1.7","","37.05","0.03","","","9.8","","","","","","","","","","","","","","","","","","","","200","","0.6","","","340","BET Analysis","","1500","44000","1300","37100","","","",
"RS 500","Grass","Rice Straw","Non commercial","China","","Slow with 4 hour residence time","Yes","Wang, Y et al., Energy & Fuels 27, 10 (2013) 5890-5899.","","500","27.9","","47.22","1.18","","","10.7","","","","","","","","","","","","","","","","","","","","67200","","23.1","","","1.89","BET Analysis","","56300","10500","4700","99400","","","",
"RS 500","Grass","Rice Straw","Non commercial","China","","Slow with a 8 hour residence time","Yes","Wang, Y et al., Energy & Fuels 27, 10 (2013) 5890-5899.","","500","32.2","44.16","","1.06","","","10.6","","","","","","","","","","","","","","","","","","","","18800","","25.0","","","5.12","BET Analysis","","53700","12400","3400","126000","","","",
"RS 700","Grass","Rice Straw","Non commercial","China","","Slow with 4 hour residence time","Yes","Wang, Y et al., Energy & Fuels 27, 10 (2013) 5890-5899.","","700","31.8","","41.65","0.83","","","11.1","","","","","","","","","","","","","","","","","","","","53200","","20.0","","","199","BET Analysis","","63300","13100","6000","65600","","","",
"RS 700","Grass","Rice Straw","Non commercial","China","","Slow with 8 hour residence time","Yes","Wang, Y et al., Energy & Fuels 27, 10 (2013) 5890-5899.","","700","32.6","","42.05","0.84","","","11.1","","","","","","","","","","","","","","","","","","","","53700","","21.8","","","234","BET Analysis","","65600","13400","6300","70700","","","",
"WS 500","Grass","Wheat Straw","Non commercial","China","","Slow with 4 hour residence time","Yes","Wang, Y et al., Energy & Fuels 27, 10 (2013) 5890-5899.","","500","14.5","","49.78","0.53","","","9.2","","","","","","","","","","","","","","","","","","","","23500","","20.1","","","2.48","BET Analysis","","7000","9000","3100","240000","","","",
"WS 500","Grass","Wheat Straw","Non commercial","China","","Slow with 8 hour residence time","Yes","Wang, Y et al., Energy & Fuels 27, 10 (2013) 5890-5899.","","500","17.4","","52.33","0.44","","","9.3","","","","","","","","","","","","","","","","","","","","8900","","27.5","","","51.5","BET Analysis","","6000","8200","2900","255000","","","",
"WS 700","Grass","Wheat Straw","Non commercial","China","","Slow with 4 hour residence time","Yes","Wang, Y et al., Energy & Fuels 27, 10 (2013) 5890-5899.","","700","17.9","","52.59","0.34","","","10.7","","","","","","","","","","","","","","","","","","","","10600","","15.4","","","319","BET Analysis","","7300","9400","3100","257000","","","",
"WS 700","Grass","Wheat Straw","Non commercial","China","","Slow with 8 hour residence time","Yes","Wang, Y et al., Energy & Fuels 27, 10 (2013) 5890-5899.","","700","18.6","","49.53","0.24","","","10.7","","","","","","","","","","","","","","","","","","","","7000","","14.1","","","378","BET Analysis","","7000","9900","3400","243000","","","",
"MS 500","Grass","Maize straw","Non commercial","China","","Slow with 4 hour residence time","Yes","Wang, Y et al., Energy & Fuels 27, 10 (2013) 5890-5899.","","500","30.0","","48.81","2.18","","","10.3","","","","","","","","","","","","","","","","","","","","13400","","26.1","","","0.17","BET Analysis","","70000","10300","4100","166000","","","",
"MS 500","Grass","Maize straw","Non commercial","China","","Slow with 8 hour residence time","Yes","Wang, Y et al., Energy & Fuels 27, 10 (2013) 5890-5899.","","500","25.6","","55.05","2.81","","","10.1","","","","","","","","","","","","","","","","","","","","2900","","27.0","","","0.36","BET Analysis","","75300","9200","4700","166000","","","",
