Repository: senseichaz/biochar-cruncher

File: data.csv (part 5 of 10)
"Biochar Name","Feedstock Composition","Optional comments about Feedstock","Commercial","Geographic Region","Manufacturer","Pyrolysis Method","Source: Peer Reviewed Publication","Reference","Moisture (%)","Temperature (C)","Total Ash Content (%)","C Organic (%)  ","Total C (%) Used in Plot","Total N (%)","H (%)","O (%)","pH","EC (dS/m)","Mean Particle Size (mm)","Germination Inhibition","Polycylic Aromatic Hydrocarbons (mg/kg)","Dioxin/Furan (mg/kg)","Polychlorinated Biphenyls (mg/kg)","Arsenic (mg/kg)","Cadmium (mg/kg)","Chromium (mg/kg)","Cobalt (mg/kg)","Copper (mg/kg)","Lead (mg/kg)","Molybdenum (mg/kg)","Mercury (mg/kg)","Nickel (mg/kg)","Selenium (mg/kg)","Zinc (mg/kg)","Boron (mg/kg)","Chlorine (mg/kg)","Sodium (mg/kg)","Previous Page","Cation Exchange Capacity (cmolc/kg)","Method Summary/Reference","Volatile Matter (%)","Total Surface Area (m2/g)","Method Summary/Reference","Extractable P (mg/kg)","Total P (mg/kg)","Calcium (mg/kg)","Magnesium (mg/kg)","Potassium (mg/kg)","Aluminum (mg/kg)","Iron (mg/kg)","Elemental extraction method",
"MS 700","Grass","Maize Straw","Non commercial","China","","Slow with 4 hour residence time","Yes","Wang, Y et al., Energy & Fuels 27, 10 (2013) 5890-5899.","","700","29.4","","51.12","1.97","","","10.7","","","","","","","","","","","","","","","","","","","","4400","","24.8","","","20.5","BET Analysis","","79600","11200","4900","188000","","","",
"MS 700","Grass","Maize Straw","Non commercial","China","","Slow with 8 hour residence time","Yes","Wang, Y et al., Energy & Fuels 27, 10 (2013) 5890-5899.","","700","31.1","","51.87","1.83","","","11.0","","","","","","","","","","","","","","","","","","","","2700","","27.4","","","112","BET Analysis","","84000","10700","4900","182000","","","",
"RH 500","Hull","Rice Husk","Non commercial","China","","Slow with 4 hour residence time","Yes","Wang, Y et al., Energy & Fuels 27, 10 (2013) 5890-5899.","","500","37.9","","37.16","1.09","","","10.0","","","","","","","","","","","","","","","","","","","","","","11.7","","","12.2","BET Analysis","","21000","3100","1100","27400","","","",
"RH 500","Hull","Rice Husk","Non commercial","China","","Slow with 8 hour residence time","Yes","Wang, Y et al., Energy & Fuels 27, 10 (2013) 5890-5899.","","500","37.6","","37.29","1.10","","","9.9","","","","","","","","","","","","","","","","","","","","","","10.9","","","28.6","BET Analysis","","20900","2600","1000","25600","","","",
"RH 700","Hull","Rice Husk","Non commercial","China","","Slow with 4 hour residence time","Yes","Wang, Y et al., Energy & Fuels 27, 10 (2013) 5890-5899.","","700","40.4","","37.51","0.92","","","10.8","","","","","","","","","","","","","","","","","","","","1200","","7.4","","","136","BET Analysis","","24000","2900","1300","26500","","","",
"RH 700","Hull","Rice Husk","Non commercial","China","","Slow with 8 hour residence time","Yes","Wang, Y et al., Energy & Fuels 27, 10 (2013) 5890-5899.","","700","43.0","","40.09","0.93","","","10.5","","","","","","","","","","","","","","","","","","","","800","","11.7","","","195","BET Analysis","","27900","3200","1400","29600","","","",
"CS 500","Sludge","Coconut Shell","Non commercial","China","","Slow with 4 hour residence time","Yes","Wang, Y et al., Energy & Fuels 27, 10 (2013) 5890-5899.","","500","7.3","","56.10","0.35","","","10.3","","","","","","","","","","","","","","","","","","","","17000","","31.1","","","69.4","BET Analysis","","7200","3300","2100","204000","","","",
"CS 500","Other/ Mixed","Coconut Shell","Non commercial","China","","Slow with 8 hour residence time","Yes","Wang, Y et al., Energy & Fuels 27, 10 (2013) 5890-5899.","","500","7.4","","52.21","0.26","","","10.5","","","","","","","","","","","","","","","","","","","","30000","","11.3","","","52.8","BET Analysis","","8500","3100","1900","309000","","","",
"CS 700","Other/ Mixed","Coconut Shell","Non commercial","China","","Slow with 4 hour residence time","Yes","Wang, Y et al., Energy & Fuels 27, 10 (2013) 5890-5899.","","700","8.7","","56.00","0.21","","","10.8","","","","","","","","","","","","","","","","","","","","30400","","20.2","","","341","BET Analysis","","13100","2800","1800","243000","","","",
"CS 700","Other/ Mixed","Coconut Shells","Non commercial","China","","Slow with 8 hour residence time","Yes","Wang, Y et al., Energy & Fuels 27, 10 (2013) 5890-5899.","","700","7.7","","60.04","0.25","","","10.5","","","","","","","","","","","","","","","","","","","","16400","","21.3","","","394","BET Analysis","","7000","2200","1200","29200","","","",
"LBD 650","Other/ Mixed","Local brewers draft","Non commercial","Prague","Czech University of Life Sciences Prague","Slow","Yes","Trakal, L et al., Arabian Journal of Chemistry 7, 1 (2014) 43-52.","","650","","","66.4","4.77","2.49","","6.8","","","","","","","","","","","","","","","","","","","","","","","","","9.80","BET Analysis","","","","","","","","",
"PW 350","Soft Wood","Pinewood","Non commercial","","","Slow","Yes","Liu, Z et al., Bioresource Technology 146 (2013) 371-378.","","350","2.23","","76.00","1.40","4.65","17.61","","","","","","","","","","","","","","","","","","","","","","","","","34.31","","","","","","","","","","",
"Bagasse 500","Other/ Mixed","","Non commercial","Indonesia","","Slow","Yes","Lee, Y et al., Bioresource Technology 148 (2013) 196-201.","1.3","500","8.57","","85.59","1.11","2.82","10.48","9.3","","","","","","","","","","","","","","","","","","","336","","","","","9.17","13.7","BET Analysis","","504","1798","390","2643","1627","1276","",
"Cocopeat 500","Other/ Mixed","","Non commercial","Indonesia","","Slow","Yes","Lee, Y et al., Bioresource Technology 148 (2013) 196-201.","2.55","500","15.90","","84.44","1.02","2.88","11.67","10.3","","","","","","","","","","","","","","","","","","","","13710","","","","14.30","13.7","BET Analysis","","302","2667","554","22960","3436","2088","",
"PS 500","Grass","Paddy Straw","Non commercial","Indonesia","","Slow","Yes","Lee, Y et al., Bioresource Technology 148 (2013) 196-201.","2.07","500","52.37","","86.28","3.25","3.12","7.35","10.5","","","","","","","","","","","","","","","","","","","","753","","","","6.46","45.8","BET Analysis","","3367","6018","2976","21340","2653","1956","",
"PKS 500","Nutshell","Palm Kernel Shells","Non commercial","Indonesia","","Slow","Yes","Lee, Y et al., Bioresource Technology 148 (2013) 196-201.","","500","6.86","","87.85","1.11","2.91","8.14","6.9","","","","","","","","","","","","","","","","","","","","534","","","","12.29","191","BET Analysis","","274","392","131","1219","4275","21380","",
"WS 500","Hard Wood","Maesopsis eminii wood","Non commercial","Indonesia","","Slow","Yes","Lee, Y et al., Bioresource Technology 148 (2013) 196-201.","1.46","500","2.28","","89.31","0.78","2.57","7.34","9.5","","","","","","","","","","","","","","","","","","","","114","","","","12.79","316","BET Analysis","","134","1674","190","2018","328","241","",
"WB 500","Hard Wood","Maesopsis eminii bark","Non commercial","Indonesia","","Slow","Yes","Lee, Y et al., Bioresource Technology 148 (2013) 196-201.","0.36","500","12.84","","84.84","1.83","3.13","10.20","9.6","","","","","","","","","","","","","","","","","","","","30","","","","18.14","13.6","BET Analysis","","485","19730","1111","6470","6588","4736","",
"CS 600","Corn stover","","Non commercial","","","Slow","Yes","C. Peterson, S et al., Comparing Corn Stover and Switchgrass Biochar: Characterization and Sorption Properties (Vol. 5) 2012.","","600","39.60","","45.14","0.44","1.86","12.96","","","","","","","","","","","","","","","","","","","","","","","","","","74","BET Analysis","","","","","","","","",
"SG 480","Grass","Switchgrass","Non commercial","","","Fast","Yes","C. Peterson, S., Comparing Corn Stover and Switchgrass Biochar: Characterization and Sorption Properties (Vol. 5) 2012.","","480","26.87","","43.65","0.78","3.71","24.99","","","","","","","","","","","","","","","","","","","","","","","","","","46","BET Analysis","","","","","","","","",
"CF 350","Other/ Mixed","Coconut fibers","Non commercial","","","Slow","Yes","Liu, Z et al., Bioresource Technology 151 (2014) 85-90.","","350","9.18","","67.51","1.01","3.95","27.16","","","","","","","","","","","","","","","","","","","","","1000","","","","30.02","","","","","28600","","400","","5900","",
"Wicker 650","Other/ Mixed","","Commercial","Poland","Fluid S.A.","Slow","Yes","Oleszczuk, P et al., Journal of Hazardous Materials 260 (2013) 375-382.","","650","","","69.58","0.79","3.24","","9.1","","","","","","","","0.20","","","","20.6","","","","","97.9","","","","","143","","","11.4","BET Analysis","","","","","","","","",
"CS 650","Other/ Mixed","Coconut Shells","Commercial","Poland","Fluid S.A.","Slow","Yes","Oleszczuk, P et al., Journal of Hazardous Materials 260 (2013) 375-382.","","650","","","62.89","0.93","2.41","","8.0","","","","","","","","0.10","1.3","","3.81","23.7","","","","","30.2","","","","","148","","","3.1","BET Analysis","","","","","","","","",
"miscanthus 650","Grass","","Commercial","Poland"," Fluid S.A.","Slow","Yes","Oleszczuk, P et al., Journal of Hazardous Materials 260 (2013) 375-382.","","650","","","69.50","0.62","3.11","","6.8","","","","","","","","0.87","18.0","","2.22","22.3","","","9.95","","102.0","","","","","144","","","0.76","BET Analysis ","","","","","","","","",
"Miscanthus 700","Grass","","Non commercial","","","auger-driven horizontal kiln ","Yes","Prendergast-Miller, M. T et al., European Journal of Soil Science 65, 1 (2014) 173-185.","","700","","","81.94","0.34","","","9.70","","","","","","","","","","","","","","","","","","","","340","","","","","","","270","820","","1520","18330","","","",
"WC 450","Hard Wood","Willow wood chips","Non commercial","","","batch reactor","Yes","Prendergast-Miller, M. T et al., European Journal of Soil Science 65, 1 (2014) 173-185.","","450","","","82.86","0.91","","","9.42","","","","","","","","","","","","","","","","","","","","160","","","","","","","40","1560","","1830","5180","","","",
"EC 550","Hard Wood","Eucalyptus charcoal","Non commercial","","","Slow","Yes","Madari, B. E et al., Functions of Natural Organic Matter in Changing Environment (2013) 1003-1006.","","550","","","77","0.3","","","","","","","","","","","","","","","","","","","","","","","","","","","","","","","5","600","300","60","","","",
"CH 600","Hull","Coffee Husk","Commercial","","Pyreg GmbH","Slow","Yes","Houben, D et al., Plant and Soil 374, 1-2 (2014) 871-882.","","600","","","76.6","0.7","","","10.1","","","","","","","","","","","","","","","","","","","","1600","","","","","","","","3900","18300","6200","6200","7000","5300","",
"MS 600","Grass","Miscanthus Straw","Commercial","","Pyreg GmbH","Slow","Yes","Houben, D et al., Plant and Soil 374, 1-2 (2014) 871-882.","","600","","","52.8","0.3","","","10.1","","","","","","","","","","","","","","","","","","","","1900","","","","","","","","2500","8300","3500","10600","7100","2100","",
"WC 600","Wood","Woodchips","Commercial","","Pyreg GmbH","Slow","Yes","Houben, D et al., Plant and Soil 374, 1-2 (2014) 871-882.","","600","","","66.4","2.5","","","10.7","","","","","","","","","","","","","","","","","","","","2800","","","","","","","","4000","59000","5100","18000","11000","14600","",
"SS 300","Sludge","Sewage Sludge","Non commercial","","","Slow","Yes","Agrafioti, E et al., Journal of Analytical and Applied Pyrolysis 101 (2013) 72-78.","","300","","","39.7","7.1","4.1","","6.0","","","","","","","","","0.11","","0.17","0.74","","","0.14","","","","","","","","","","4.0","BET Analysis","","","","","","","","",
"SS 500","Sludge","Sewage Sludge","Non commercial","","","Slow","Yes","Agrafioti, E et al., Journal of Analytical and Applied Pyrolysis 101 (2013) 72-78.","","500","","","9.8","2.1","0.4","","","","","","","","","","","","","","","","","","","","","","","","","","","18.0","BET Analysis","","","","","","","","",
"RW 450","Hard Wood","Rubber wood","Non commercial","","","Slow","Yes","Ghani, W. A. W. A. K. et al., Industrial Crops and Products 44 (2013) 18-24.","","450","14.5","","82.3","0.4","3.20","14.0","","","","","","","","","","","","","","","","","","","","","","","","","","","","","","","","","","","",
"RW 550","Hard Wood","Rubber Wood","Non commercial","","","Slow","Yes","Ghani, W. A. W. A. K. et al., Industrial Crops and Products 44 (2013) 18-24.","","550","16.3","","90.6","0.3","2.50","6.60","","","","","","","","","","","","","","","","","","","","","","","","","","","","","","","","","","","",
"RW 650","Hard Wood","Rubber Wood","Non commercial","","","Slow","Yes","Ghani, W. A. W. A. K. et al., Industrial Crops and Products 44 (2013) 18-24.","","650","17.80","","92.0","0.2","1.70","6.20","","","","","","","","","","","","","","","","","","","","","","","","","","","","","","","","","","","",
"RW 750","Hard Wood","Rubber Wood","Non commercial","","","Slow","Yes","Ghani, W. A. W. A. K. et al., Industrial Crops and Products 44 (2013) 18-24.","","750","19.50","","97.3","0.0","1.10","1.20","","","","","","","","","","","","","","","","","","","","","","","","","","","","","","","","","","","",
"RW 850","Hard Wood","Rubber wood","Non commercial","","","Slow","Yes","Ghani, W. A. W. A. K. et al., Industrial Crops and Products 44 (2013) 18-24.","","850","20.00","","93.4","0.1","1.30","0.50","","","","","","","","","","","","","","","","","","","","","","","","","","","","","","","","","","","",
"PC 400","Soft Wood","Pine Chips","Non commercial","","","Slow","Yes","Ameloot, N et al., GCB Bioenergy (2013).","","400","1.05","","74.38","0.25","4.06","14.59","","","","","","","","","","","","","","","","","","","","","","","","","30.23","0.22","BET Analysis","","29","","","","","","",
"PC 500","Soft Wood","Pine chips","Non commercial","","","Slow","Yes","Ameloot, N et al., GCB Bioenergy (2013).","","500","1.11","","81.71","0.22","3.10","8.76","","","","","","","","","","","","","","","","","","","","","","","","","19.00","22.77","BET Analysis","","36","","","","","","",
"PL 400","Other/ Mixed","Poultry Litter","Non commercial","","","Slow","Yes","Ameloot, N et al., GCB Bioenergy (2013).","","400","43.07","","41.87","4.29","2.43","16.17","","","","","","","","","","","","","","","","","","","","","","","","","24.40","4.85","BET Analysis","","9904","","","","","","",
"PL 500","Other/ Mixed","Poultry Litter","Non commercial","","","Slow","Yes","Ameloot, N et al., GCB Bioenergy (2013).","","500","42.90","","44.35","4.02","1.64","12.19","","","","","","","","","","","","","","","","","","","","","","","","","18.08","6.55","BET Analysis","","9514","","","","","","",
"GW 550","Other/ Mixed","Green Waste","Commercial","","Pacific Pyrolysis","Slow","Yes","Farrell, M et al., Biology and Fertility of Soils 50, 1 (2014) 169-178.","","550","","","72.2","0.24","","","7.17","","","","","","","","","","","","","","","","","","","","","","","","","","","","310","","","","","","",
"PS 500","Soft Wood","Pine and Spruce","Non commercial","","","Slow","Yes","Tammeorg, P et al., Plant and Soil 374, 1-2 (2014) 89-107.","","500","10.41","","87.8","0.62","","","10.8","","","","","","","","","","","","","","","","","","","","","","","","26.82","34.1","BET Analysis","","","44400","","32300","","","",
"EW 450","Hard Wood","Eucalyptus wood","Commercial","","Pacific Pyrolysis","Slow","Yes","Fang, Y et al., European Journal of Soil Science 65, 1 (2014) 60-71.","","450","","","67.40","0.52","","","8.64","8.94","","","","","","","","","","","","","","","","","","","","","11.4","","","191.0"," CO2 adsorption method","","","","","","","","",
"EW 550","Hard Wood","Eucalyptus Wood","Commercial","","Pacific Pyrolysis","Slow","Yes","Fang, Y et al., European Journal of Soil Science 65, 1 (2014) 60-71.","","550","","","73.19","0.62","","","9.96","11.27","","","","","","","","","","","","","","","","","","","","","54.0","","","228.3"," CO2 adsorption method","","","","","","","","",
"SG 350","Grass","Siwtchgrass","Non commercial","","","Slow","Yes","Ducey, T. F et al., Applied Soil Ecology 65 (2013) 65-72.","","350","5.86","","88.0","0.68","","","5.8","0.70","","","","","","","","","","","","","","","","","","","","","","","","218.7","BET Analysis","","","","","","","","",
"SN 450","Other/ Mixed","Stinging Nettles","Non commercial","Guildford, UK","","Slow","Yes","Sneath, H. E et al., Environmental Pollution 178 (2013) 361-366.","","450","50.54","","52.11","2.12","1.21","","","","","","","","","","","","","","","","","","","","","","","","","","","3.48","BET Analysis","","","","","","","","",
"FC 200","Soft Wood","Fir woodchips","Non commercial","","","Slow","Yes","Fang, Q et al., Environmental Science & Technology 48, 1 (2013) 279-288.","","200","0.61","","50.17","0.55","6.01","43.27","8.0","","","","","","","","","","","","","","","","","","","","","","","","","15.82","BET Analysis","","","","","","","","",
"FC 300","Soft Wood","Fir wood chips","Non commercial","","","Slow","Yes","Fang, Q et al., Environmental Science & Technology 48, 1 (2013) 279-288.","","300","1.43","","66.67","0.26","3.86","29.20","9.0","","","","","","","","","","","","","","","","","","","","","","","","","15.01","BET Analysis","","","","","","","","",
"FC 400","Soft Wood","Fir wood chips","Non commercial","","","Slow","Yes","Fang, Q et al., Environmental Science & Technology 48, 1 (2013) 279-288.","","400","2.54","","75.93","0.42","3.26","20.38","9.0","","","","","","","","","","","","","","","","","","","","","","","","","62.12","BET Analysis","","","","","","","","",
"FC 500","Soft Wood","Fir wood chips","Non commercial","","","Slow","Yes","Fang, Q et al., Environmental Science & Technology 48, 1 (2013) 279-288.","","500","3.33","","83.50","0.49","2.58","13.41","10.0","","","","","","","","","","","","","","","","","","","","","","","","","224.4","BET Analysis","","","","","","","","",
"FC 600","Soft Wood","Fir wood chips","Non commercial","","","Slow","Yes","Fang, Q et al., Environmental Science & Technology 48, 1 (2013) 279-288.","","600","3.33","","87.58","0.42","1.85","10.12","10.0","","","","","","","","","","","","","","","","","","","","","","","","","438.6","BET Analysis","","","","","","","","",
"FC 700","Soft Wood","Fir wood chips","Non commercial","","","Slow","Yes","Fang, Q et al., Environmental Science & Technology 48, 1 (2013) 279-288.","","700","4.42","","89.30","0.30","1.02","9.36","10.0","","","","","","","","","","","","","","","","","","","","","","","","","485.6","BET Analysis","","","","","","","","",
"ES 450","Hard Wood","Eucalyptus saligna trees","Non commercial","Australia","Daisy Reactor at Pacific Pyrolysis, Australia","Slow","Yes","Fang, Y et al., Agriculture, Ecosystems & Environment 191 (2014) 158-167.","","450","3","67.4","","","","","8.64","","","","","","","","","","","","","","","","","","","","","","","","","","","","","","","","","","",
"ES 550","Hard Wood","Eucalyptus saligna trees","Non commercial","","Daisy Reactor at Pacific Pyrolysis, Australia","Slow","Yes","Fang, Y et al., Agriculture, Ecosystems & Environment 191 (2014) 158-167.","","550","7","73.2","","","","","9.96","","","","","","","","","","","","","","","","","","","","","","","","","","","","","","","","","","",
"WS 300","Grass","wheat Straw","Non commercial","","","Slow","Yes","Asif, M et al., Pak. J. Agri. Sci 5 (2014).","","300","25","","51.7","1.38","","","7.7","1.78","","","","","","","","","","","","","","","","6.7","","","","","103","","","","","113","2600","1070","300","13000","","73.0","",
"WS 400","Grass","Wheat Straw","Non commercial","","","Slow","Yes","Asif, M et al., Pak. J. Agri. Sci 5 (2014).","","400","37","","62.0","0.94","","","8.8","2.15","","","","","","","","","","","","","","","","4.1","","","","","119","","","","","102","3000","1070","250","12000","","60.9","",
"WS 500","Grass","Wheat Straw","Non commercial","","","Slow","Yes","Asif, M et al., Pak. J. Agri. Sci 5 (2014).","","500","46","","66.2","0.85","","","9.4","2.60","","","","","","","","","","","","","","","","3.0","","","","","85","","","","","66","3400","760","220","10000","","56.8","",
"RS 300","Grass","Rice straw","Non commercial","","","Slow","Yes","Asif, M et al., Pak. J. Agri. Sci 5 (2014).","","300","31","","45.2","1.15","","","8.0","2.35","","","","","","","","","","","","","","","","13.7","","","","","93","","","","","45","1100","560","1550","18000","","32.5","",
"RS 400","Grass","Rice Straw","Non commercial","","","Slow","Yes","Asif, M et al., Pak. J. Agri. Sci 5 (2014).","","400","40","","55.5","0.98","","","9.7","2.85","","","","","","","","","","","","","","","","11.6","","","","","111","","","","","36","1300","520","1160","14000","","30.4","",
"RS 500","Grass","Rice Straw","Non commercial","","","Slow","Yes","Asif, M et al., Pak. J. Agri. Sci 5 (2014).","","500","52","","63.0","0.85","","","10.4","3.35","","","","","","","","","","","","","","","","5.6","","","","","77","","","","","23","1400","410","1100","11000","","21.6","",
"WS 450","Grass","Wheat straw","Non commercial","","","Fast","Yes","Hu, Y.-L et al., Biology and Fertility of Soils 50, 8 (2014) 1291-1299.","","450","13.83","","69.0","0.3","","","9.93","","","","","","","","","","","","","","","","","","","","400","","39","","","","","","","2600","133","8990","","","",
"PSWH 500","Other/ Mixed","Paper sludge and wheat husks","Non commercial",""," 500-III pyrolysis screw reactor PYREG GmbH, Dörth, Germany","Slow","Yes","Mumme, J et al., Bioresource Technology 164 (2014) 189-197.","","500","39.2","","51.5","1.55","1.24","","9.3","","","","","","","","","","","","","","","","","","","","","","","","","","","","","","","","","","",
"Grass 400","Grass","Mixture of grasses including Lolium perenne, Bromus hordeaceus, Jacobaea vulgaris, and Holcus lanatus","Non commercial","Netherlands","Biogreen, ETIA, France using a Biogreen 130 pyrolyser","Slow","Yes","Oram, N. J et al., Agriculture, Ecosystems & Environment 191 (2014) 92-98.","","400","25.22","","59.02","1.91","3.81","","7.41","","","","","","","","","","","","","","","","","","","","","","","","32.10","","","","","","","","","","",
"BC 300","Other/ Mixed","Burcucumber plants","Non commercial","","","Slow","Yes","Vithanage, M et al., Journal of Environmental Management 141 (2014) 95-103.","2.86","300","31.24","","68.37","5.24","6.00","20.39","10.54","","","","","","","","","","","","","","","","","","","","","","","","","","","","","","","","","","",
"BC 700","Other/ Mixed","Burcucumber plants","Non commercial","","","Slow","Yes","Vithanage, M et al., Journal of Environmental Management 141 (2014) 95-103.","2.87","700","54.29","","78.07","4.78","2.48","14.66","12.56","","","","","","","","","","","","","","","","","","","","","","","","","","","","","","","","","","",
"CS 600","Grass","Corn Straw","Non commercial","","","Slow","Yes","Song, Z et al., Chemical Engineering Journal 242 (2014) 36-42.","","600","5.02","","85.3","0.80","1.75","5.16","10.0","","","","","","","","","","","","","","","","","","","","","","","","","61.0","BET Analysis","","","","","","","","",
"WS 500","Grass","Wheat Straw","Non commercial","","","Slow","Yes","Liu, X et al., Agricultural Systems 129 (2014) 22-29.","","500","20.8","46.7","","0.59","","","10.4","","","","","","","","","","","","","","","","","","","","","","","","","","","","","","","","","","",
"TW 300","Other/ Mixed","Tea Waste","Non commercial","","","Slow ","Yes","Rajapaksha, A. U et al., Bioresource Technology 166 (2014) 303-308.","2.80","300","5.69","","70.05","4.97","5.24","19.62","7.93","","","","","","","","","","","","","","","","","","","","","","","","","2.28","","","","","","","","","",
"TW 700","Other/ Mixed","Tea Waste","Non commercial","","","Slow","Yes","Rajapaksha, A. U et al., Bioresource Technology 166 (2014) 303-308.","4.23","700","10.87","85.11","","3.92","1.98","8.88","11.05","","","","","","","","","","","","","","","","","","","","","","","","","342.22","","","","","","","","","",
"TW 300N","Other/ Mixed","Tea Waste","Non commercial","","","Slow produced under N2 flow","Yes","Rajapaksha, A. U et al., Bioresource Technology 166 (2014) 303-308.","0.87","300","5.87","","68.53","5.48","3.96","21.91","6.74","","","","","","","","","","","","","","","","","","","","","","","","","0.90","","","","","","","","","",
"TW 700N","Other/ Mixed","Tea Waste","Non commercial","","","Slow produced under N2 flow","Yes","Rajapaksha, A. U et al., Bioresource Technology 166 (2014) 303-308.","9.02","700","11.60","","79.91","4.28","2.17","13.54","9.97","","","","","","","","","","","","","","","","","","","","","","","","","421.31","","","","","","","","","",
"PW 550","Hard Wood","Populus nigra (Poplar) wood chips","Non commercial","","","Slow","Yes","Marks, E. N et al., Plant and Soil (2014) 1-19.","","550","","","81.07","0.48","2.07","12.3","8.21","0.784","","","","","","","","213","","109","74.7","","","253","","130","","","960","","","","","","","","1960","9570","1310","6570","","1970","",
"PW 510","Hard Wood","Populus nigra wood chip","Non commercial","","","Fast","Yes","Marks, E. N et al., Plant and Soil (2014) 1-19.","","510","","","73.11","0.35","3.27","18.8","8.14","0.610","","","","","","","","40","","29","62.1","","","23","","540","","","1030","","","","","","","","570","12180","1590","9210","","1780","",
"WW 550","Sludge","Wastewater sludge","Non commercial","","","Slow","Yes","Marks, E. N et al., Plant and Soil (2014) 1-19.","","550","","","22.34","2.26","1.20","4.0","8.70","1.624","","","","","","12.4","2.2","385","","767","277.0","","","249","","3074","","","3840","","","","","","","51190","","89110","11830","9090","","42650","",
"PPPR 900","Soft Wood","Pinus pinaster + P. radiata wood chip","Non commercial","","","Gasification","Yes","Marks, E. N et al., Plant and Soil (2014) 1-19.","","900","","","71.03","0.12","0.53","8.7","11.42","1.888","","","","","","","1.2","26","","219","9.1","","","10","","823","","","780","","","","","","","","800","92.340","2590","8250","","1530","",
"PPPR 550","Soft Wood","Pinus pinaster + P. radiata wood chip","Non commercial","","","Slow","Yes","Marks, E. N et al., Plant and Soil (2014) 1-19.","","550","","","86.26","0.12","1.97","9.1","7.29","0.565","","","","","","","","83","","27","15.7","","","97","","70","","","330","","","","","","","","3510","3770","980","3480","","1210","",
"PPPR 480","Soft Wood","Pinus pinaster + P. radiata wood chip","Non commercial","","","Fast","Yes","Marks, E. N et al., Plant and Soil (2014) 1-19.","","480","","","71.76","0.19","3.40","22.0","8.04","0.639","","","","","","","","26","","13","10.1","","","25","","181","","","480","","","","","","","","480","8270","1420","6400","","1580","",
"SP 350 10, 0","Grass","mixed 50/50 wheat : oilseed rape straw pellets","Non commercial","","","Slow 10 minute residence time and and carrier flow rate 0 l min-1","Yes","Crombie, K et al., GCB Bioenergy (2014).","","350","15.0","","61.4","1.0","3.6","19.0","","","","","","","","","","","","","","","","","","","","","","","","","39.2","","","","","","","","","","",
"SP 350 20, 0","Grass"," mixed 50/50 wheat : oilseed rape straw pellets","Non commercial","","","Slow with 20 minute residence time and carrier flow rate of 0 l/min","Yes","Crombie, K et al., GCB Bioenergy (2014).","","350","15.3","","62.7","1.1","4.4","16.5","","","","","","","","","","","","","","","","","","","","","","","","","39.1","","","","","","","","","","",
"SP 350 40, 0","Grass"," mixed 50/50 wheat : oilseed rape straw pellets","Non commercial","","","slow with 40 minute residence time and carrier flow of 0 l/min","Yes","Crombie, K et al., GCB Bioenergy (2014).","","350","21.7","","56.6","1.1","2.9","17.6","","","","","","","","","","","","","","","","","","","","","","","","","38.8","","","","","","","","","","",
"SP 650 10, 0","Grass"," mixed 50/50 wheat : oilseed rape straw pellets","Non commercial","","","Slow with 10 minute residence time and carrier flow of 0 l/min","Yes","Crombie, K et al., GCB Bioenergy (2014).","","650","20.9","","71.1","1.0","1.3","5.8","","","","","","","","","","","","","","","","","","","","","","","","","19.9","","","","","","","","","","",
"SP 650 20, 0","Grass"," mixed 50/50 wheat : oilseed rape straw pellets","Non commercial","","","Slow with 20 minute residence time and carrier flow of 0 l/min","Yes","Crombie, K et al., GCB Bioenergy (2014).","","650","22.9","","72.1","0.9","1.3","2.8","","","","","","","","","","","","","","","","","","","","","","","","","19.6","","","","","","","","","","",
"SP 650 40, 0","Grass"," mixed 50/50 wheat : oilseed rape straw pellets","Non commercial","","","Slow with 40 minute residence time and carrier flow of 0 l/min","Yes","Crombie, K et al., GCB Bioenergy (2014).","","650","20.9","","73.2","1.1","1.2","3.5","","","","","","","","","","","","","","","","","","","","","","","","","16.2","","","","","","","","","","",
"SP 350 10, 0.33","Grass"," mixed 50/50 wheat : oilseed rape straw pellets","Non commercial","","","Slow with 10 minute residence time and carrier flow of 0.33 l/min","Yes","Crombie, K et al., GCB Bioenergy (2014).","","350","12.3","","55.5","0.9","4.2","27.1","","","","","","","","","","","","","","","","","","","","","","","","","51.0","","","","","","","","","","",
"SP 350 20, 0.33","Grass","","Non commercial","","","Slow with 20 minute residence time and carrier flow of 0.33 l/min","Yes","Crombie, K et al., GCB Bioenergy (2014).","","350","14.2","","60.4","0.9","5.2","27.1","","","","","","","","","","","","","","","","","","","","","","","","","51.0","","","","","","","","","","",
"SP 350 40, 0.33","Grass","mixed 50/50 wheat : oilseed rape straw pellets","Non commercial","","","Slow with 40 minute residence time and  carrier flow 0.33","Yes","Crombie, K et al., GCB Bioenergy (2014).","","350","16.2","","62.1","1.0","3.0","17.8","","","","","","","","","","","","","","","","","","","","","","","","","37.0","","","","","","","","","","",
"SP 650 10, 0.33","Grass","mixed 50/50 wheat : oilseed rape straw pellets","Non commercial","","","Slow with 10 minute residence time and carrier flow of 0.33 l/min","Yes","Crombie, K et al., GCB Bioenergy (2014).","","650","21.4","","69.2","1.0","1.2","7.2","","","","","","","","","","","","","","","","","","","","","","","","","20.4","","","","","","","","","","",
"SP 650 20, 0.33","Grass","mixed 50/50 wheat : oilseed rape straw pellets","Non commercial","","","Slow with 20 minute residence time and carrier flow of 0.33","Yes","Crombie, K et al., GCB Bioenergy (2014).","","650","20.1","","71.2","1.0","1.0","6.7","","","","","","","","","","","","","","","","","","","","","","","","","17.7","","","","","","","","","","",
"SP 650 40, 0.33","Grass","mixed 50/50 wheat : oilseed rape straw pellets","Non commercial","","","slow with 40 minute residence time and carrier flow 0.33 l/min","Yes","Crombie, K et al., GCB Bioenergy (2014).","","650","21.8","","71.4","1.2","1.1","4.6","","","","","","","","","","","","","","","","","","","","","","","","","19.0","","","","","","","","","","",
"SP 350 10, 0.66","Grass","","Non commercial","","","slow with residence time of 10 minutes and carrier flow of 0.66 l/min","Yes","Crombie, K et al., GCB Bioenergy (2014).","","350","15.2","","62.0","1.1","4.7","16.9","","","","","","","","","","","","","","","","","","","","","","","","","40.6","","","","","","","","","","",
"SP 350 20, 0.66","Grass","mixed 50/50 wheat : oilseed rape straw pellets","Non commercial","","","slow with 20 minute residence time and carrier flow of 0.66 l/min","Yes","Crombie, K et al., GCB Bioenergy (2014).","","350","16.0","","62.9","1.1","4.6","15.4","","","","","","","","","","","","","","","","","","","","","","","","","36.9","","","","","","","","","","",
"SP 350 40, 0.66","Grass","mixed 50/50 wheat : oilseed rape straw pellets","Non commercial","","","Slow with 40 minute residence time and carrier flow of 0.66 l/min","Yes","Crombie, K et al., GCB Bioenergy (2014).","","350","16.6","","64.6","1.1","4.3","13.4","","","","","","","","","","","","","","","","","","","","","","","","","33","","","","","","","","","","",
"SP 650 10, 0.66","Grass","mixed 50/50 wheat : oilseed rape straw pellets","Non commercial","","","Slow with 10 minute residence time and carrier flow of 0.66 l/min","Yes","Crombie, K et al., GCB Bioenergy (2014).","","650","20.5","","71.8","1.0","1.6","5.1","","","","","","","","","","","","","","","","","","","","","","","","","20.0","","","","","","","","","","",
"SP 650 20, 0.66","Grass","mixed 50/50 wheat : oilseed rape straw pellets","Non commercial","","","Slow with 20 minute residence time and carrier flow of 0.66 l/min","Yes","Crombie, K et al., GCB Bioenergy (2014).","","650","21.4","","68.8","1.1","1.4","7.4","","","","","","","","","","","","","","","","","","","","","","","","","22.5","","","","","","","","","","",
"SP 650 40, 0.66","Grass","mixed 50/50 wheat : oilseed rape straw pellets","Non commercial","","","Slow with residence time of 40 minutes and carrier flow of 0.66 l/min","Yes","Crombie, K et al., GCB Bioenergy (2014).","","650","22.0","","72.5","1.1","1.3","3.0","","","","","","","","","","","","","","","","","","","","","","","","","16.2","","","","","","","","","","",
"WP 350 10, 0","Soft Wood"," 5/95 pine : spruce softwood pellets","Non commercial","","","slow with residence time of 10 minutes and carrier flow 0 l/min","Yes","Crombie, K et al., GCB Bioenergy (2014).","","350","0.8","","67.3","0.0","4.5","27.5","","","","","","","","","","","","","","","","","","","","","","","","","50.7","","","","","","","","","","",
"WP 350 20, 0","Soft Wood"," 5/95 pine : spruce softwood pellets","Non commercial","","","Slow with 20 minute residence time and carrier flow of 0 l/min","Yes","Crombie, K et al., GCB Bioenergy (2014).","","350","1.2","","63.5","0.1","5.3","30.00","","","","","","","","","","","","","","","","","","","","","","","","","48.0","","","","","","","","","","",
"WP 350 40, 0","Soft Wood"," 5/95 pine : spruce softwood pellets","Non commercial","","","Slow with residence time of 40 minutes and carrier flow of 0 l/min","Yes","Crombie, K et al., GCB Bioenergy (2014).","","350","1.2","","68.4","0.0","4.6","30.0","","","","","","","","","","","","","","","","","","","","","","","","","44.2","","","","","","","","","","",
"WP 650 10, 0","Soft Wood"," 5/95 pine : spruce softwood pellets","Non commercial","","","Slow with 10 minute residence time and carrier flow of 0 l/min","Yes","Crombie, K et al., GCB Bioenergy (2014).","","650","1.4","","90.4","0.1","2.2","5.9","","","","","","","","","","","","","","","","","","","","","","","","","8.1","","","","","","","","","","",
"WP 650 20, 0","Hard Wood"," 5/95 pine : spruce softwood pellets","Non commercial","","","Slow with 20 minute residence time and carrier flow of 0 l/min","Yes","Crombie, K et al., GCB Bioenergy (2014).","","650","2.1","","89.8","0.1","2.2","5.9","","","","","","","","","","","","","","","","","","","","","","","","","7.5","","","","","","","","","","",
"WP 650 40, 0","Soft Wood"," 5/95 pine : spruce softwood pellets","Non commercial","","","Slow with 40 minute residence time and carrier flow of 0 l/min","Yes","Crombie, K et al., GCB Bioenergy (2014).","","650","2.0","","90.0","0.1","2.0","5.9","","","","","","","","","","","","","","","","","","","","","","","","","6.7","","","","","","","","","","",
"WP 350 10, 0.33","Soft Wood"," 5/95 pine : spruce softwood pellets","Non commercial","","","Slow with 10 minute residence time and carrier flow of 0.33 l/min","Yes","Crombie, K et al., GCB Bioenergy (2014).","","350","1.4","","71.4","0.0","4.5","22.7","","","","","","","","","","","","","","","","","","","","","","","","","40.7","","","","","","","","","","",
"WP 350 20, 0.33","Soft Wood"," 5/95 pine : spruce softwood pellets","Non commercial","","","Slow with 20 minute residence time and carrier flow of 0.33 l/min","Yes","Crombie, K et al., GCB Bioenergy (2014).","","350","1.2","","70.6","0.1","5.5","22.6","","","","","","","","","","","","","","","","","","","","","","","","","42.4","","","","","","","","","","",
"WP 350 40, 0.33","Soft Wood"," 5/95 pine : spruce softwood pellets","Non commercial","","","Slow with 40 minute residence time and carrier flow of 0.33 l/min","Yes","Crombie, K et al., GCB Bioenergy (2014).","","350","1.4","","71.4","0.0","4.5","22.7","","","","","","","","","","","","","","","","","","","","","","","","","38.4","","","","","","","","","","",
"WP 650 10, 0.33","Soft Wood"," 5/95 pine : spruce softwood pellets","Non commercial","","","Slow with 10 minute residence time and carrier flow of 0.33 l/min","Yes","Crombie, K et al., GCB Bioenergy (2014).","","650","2.2","","92.8","0.0","1.7","3.3","","","","","","","","","","","","","","","","","","","","","","","","","8.8","","","","","","","","","","",
"WP 650 20, 0.33","Soft Wood"," 5/95 pine : spruce softwood pellets","Non commercial","","","Slow with 20 minute residence time and carrier flow of 0.33 l/min","Yes","Crombie, K et al., GCB Bioenergy (2014).","","650","2.8","","87.9","0.1","2.1","7.2","","","","","","","","","","","","","","","","","","","","","","","","","8.8","","","","","","","","","","",
"WP 650 40, 0.33","Soft Wood"," 5/95 pine : spruce softwood pellets","Non commercial","","","Slow with 40 minute residence time and carrier flow of 0.33 l/in","Yes","Crombie, K et al., GCB Bioenergy (2014).","","650","1.5","","90.2","0.0","1.8","6.4","","","","","","","","","","","","","","","","","","","","","","","","","9.1","","","","","","","","","","",
"WP 350 10, 0.66","Soft Wood"," 5/95 pine : spruce softwood pellets","Non commercial","","","Slow with 10 minute residence time and carrier flow of 0.6 l/min","Yes","Crombie, K et al., GCB Bioenergy (2014).","","350","1.2","","70.1","0.1","5.1","23.4","","","","","","","","","","","","","","","","","","","","","","","","","44.1","","","","","","","","","","",
"WP 350 20, 0.66","Soft Wood"," 5/95 pine : spruce softwood pellets","Non commercial","","","Slow with 20 minute residence time and carrier flow of 0.66 l/min","Yes","Crombie, K et al., GCB Bioenergy (2014).","","350","1.3","","76.4","0.1","5.0","17.2","","","","","","","","","","","","","","","","","","","","","","","","","44.1","","","","","","","","","","",
"WP 350 40, 0.66","Soft Wood"," 5/95 pine : spruce softwood pellets","Non commercial","","","slow with 40 minute residence time and carrier flow of 0.66 l/min","Yes","Crombie, K et al., GCB Bioenergy (2014).","","350","1.5","","67.4","0.1","5.9","25.2","","","","","","","","","","","","","","","","","","","","","","","","","42.6","","","","","","","","","","",
"WP 650 10, 0.66","Soft Wood","","Non commercial","","","Slow with 10 minute residence time and carrier flow of 0.66 l/min","Yes","Crombie, K et al., GCB Bioenergy (2014).","","650","1.5","","90.2","0.0","1.8","6.5","","","","","","","","","","","","","","","","","","","","","","","","","42.6","","","","","","","","","","",
"WP 650 20, 0.66","Soft Wood"," 5/95 pine : spruce softwood pellets","Non commercial","","","Slow with 20 minute residence time and carrier flow of 0.66 l/min","Yes","Crombie, K et al., GCB Bioenergy (2014).","","650","1.8","","87.1","0.0","1.8","9.3","","","","","","","","","","","","","","","","","","","","","","","","","9.1","","","","","","","","","","",
"WP 650 40, 0.66","Soft Wood"," 5/95 pine : spruce softwood pellets","Non commercial","","","slow with 40 minute residence time and carrier flow of 0.66 l/min","Yes","Crombie, K et al., GCB Bioenergy (2014).","","650","1.2","","87.4","0.0","1.8","9.6","","","","","","","","","","","","","","","","","","","","","","","","","9.7","","","","","","","","","","",
"WS 400","Grass","Wheat Straw","Non commercial","","Longkou City Factory Furnace, China","Slow","Yes","Li, H et al., Bioresource Technology 163 (2014) 193-198.","","400","2.07","","58.51","0.99","3.23","35.84","","","","","","","","","","","","","","","","","","","","","","","","","","427","BET Analysis","","","","","","","","",
"WS 600","Grass","Wheat straw","Non commercial","","Longkou City Factory Furnace, China","Slow","Yes","Li, H et al., Bioresource Technology 163 (2014) 193-198.","","600","4.63","","67.72","0.94","2.41","26.19","","","","","","","","","","","","","","","","","","","","","","","","","","537","BET Analysis","","","","","","","","",
"WS 800","Grass","Wheat straw","Non commercial","","Longkou City Factory Furnace, China","Slow","Yes","Li, H et al., Bioresource Technology 163 (2014) 193-198.","","800","5.12","","80.08","1.13","1.71","13.23","","","","","","","","","","","","","","","","","","","","","","","","","","652","BET Analysis","","","","","","","","",
"SS 450","Sludge","Sewage sludge","Non commercial","","","Slow","Yes","Liu, T et al., Pol. J. Environ. Stud. 23 (2014) 271-275.","","450","","","21.3","3.17","","","8.6","","","","","","","","4.12","92.2","","124.8","67.5","","","","","749","","","","","","","","","","1310","15400","","","13800","","","",
