Repository: senseichaz/biochar-cruncher

File: data.csv (part 6 of 10)
"Biochar Name","Feedstock Composition","Optional comments about Feedstock","Commercial","Geographic Region","Manufacturer","Pyrolysis Method","Source: Peer Reviewed Publication","Reference","Moisture (%)","Temperature (C)","Total Ash Content (%)","C Organic (%)  ","Total C (%) Used in Plot","Total N (%)","H (%)","O (%)","pH","EC (dS/m)","Mean Particle Size (mm)","Germination Inhibition","Polycylic Aromatic Hydrocarbons (mg/kg)","Dioxin/Furan (mg/kg)","Polychlorinated Biphenyls (mg/kg)","Arsenic (mg/kg)","Cadmium (mg/kg)","Chromium (mg/kg)","Cobalt (mg/kg)","Copper (mg/kg)","Lead (mg/kg)","Molybdenum (mg/kg)","Mercury (mg/kg)","Nickel (mg/kg)","Selenium (mg/kg)","Zinc (mg/kg)","Boron (mg/kg)","Chlorine (mg/kg)","Sodium (mg/kg)","Previous Page","Cation Exchange Capacity (cmolc/kg)","Method Summary/Reference","Volatile Matter (%)","Total Surface Area (m2/g)","Method Summary/Reference","Extractable P (mg/kg)","Total P (mg/kg)","Calcium (mg/kg)","Magnesium (mg/kg)","Potassium (mg/kg)","Aluminum (mg/kg)","Iron (mg/kg)","Elemental extraction method",
"RB 300","Hull","rice bran","Non commercial","","","Slow","Yes","Xu, Y et al., Journal of Soils and Sediments (2014) 1-11.","","300","21.4","","69.1","2.44","4.32","24.2","7.06","","","","","","","","","","","","","","","","","","","","","","","","","","","","","","","","","","",
"RB 700","Hull","rice bran","Non commercial","","","Slow","Yes","Xu, Y et al., Journal of Soils and Sediments (2014) 1-11.","","700","36.4","","85.0","2.15","1.41","11.5","9.11","","","","","","","","","","","","","","","","","","","","","","","","","","","","","","","","","","",
"TW 350","Other/ Mixed","Tomato waste","Non commercial","","","","Yes","Onal, E et al., Progress in Exergy, Energy, and the Environment (2014) 733-740.","","350","","","49.7","3.8","7.4","39.1","","","","","","","","","","","","","","","","","","","","","","","","","","","","","","","","","","","",
"SMB 250","Other/ Mixed","dried root of Salvia miltiorrhiza Bunge","Non commercial","","","Slow","Yes","Lian, F et al., Chemical Engineering Journal 248 (2014) 128-134.","","250","14.7","","43.7","2.76","10.5","28.0","6.7","","","","","","","","","","","","","","","","","","","","","","","","","3.8","BET Analysis","","","","","","","","",
"SMB 400","Other/ Mixed","dried root of Salvia miltiorrhiza Bunge","Non commercial","","","Slow","Yes","Lian, F et al., Chemical Engineering Journal 248 (2014) 128-134.","","400","28.3","","53.6","3.22","5.81","8.84","10.2","","","","","","","","","","","","","","","","","","","","","","","","","49.2","BET Analysis","","","","","","","","",
"SMB 600","Other/ Mixed","dried root of Salvia miltiorrhiza Bunge","Non commercial","","","Slow","Yes","Lian, F et al., Chemical Engineering Journal 248 (2014) 128-134.","","600","31.1","","55.0","2.68","2.15","2.88","10.1","","","","","","","","","","","","","","","","","","","","","","","","","51.3","BET Analysis","","","","","","","","",
"SMB 800","Other/ Mixed","dried root of Salvia miltiorrhiza Bunge","Non commercial","","","Slow","Yes","Lian, F et al., Chemical Engineering Journal 248 (2014) 128-134.","","800","37.1","","62.1","2.21","0.45","3.95","10.6","","","","","","","","","","","","","","","","","","","","","","","","","70.3","BET Analysis","","","","","","","","",
"SG 500","Grass","Switch grass","Non commercial","","","Slow","Yes","Spokas, K et al., Environmental Science & Technology Letters 1 (2014) 326-332.","","500","","","85.6","","","12.3","","","","","","","","","","","","","","","","","","","","","","","","","","","","","","","","","","","",
"PL 350","Other/ Mixed","Poultry litter","Non commercial","","","Slow","Yes","Spokas, K et al., Environmental Science & Technology Letters 1 (2014) 326-332.","","350","","","47.9","","","20.6","","","","","","","","","","","","","","","","","","","","","","","","","","","","","","","","","","","",
"PC/PL 350","Other/ Mixed","Pine Chip and Poultry Litter","Non commercial","","","Slow","Yes","Spokas, K et al., Environmental Science & Technology Letters 1 (2014) 326-332.","","350","","","53.3","","","15.9","","","","","","","","","","","","","","","","","","","","","","","","","","","","","","","","","","","",
"PC 700","Soft Wood","Pine Chips","Non commercial","","","Slow","Yes","Spokas, K et al., Environmental Science & Technology Letters 1 (2014) 326-332.","","700","","","84.7","","","13.5","","","","","","","","","","","","","","","","","","","","","","","","","","","","","","","","","","","",
"HW 500","Hard Wood","","Non commercial","","","Slow","Yes","Spokas, K et al., Environmental Science & Technology Letters 1 (2014) 326-332.","","500","","","86.4","","","20.4","","","","","","","","","","","","","","","","","","","","","","","","","","","","","","","","","","","",
"MNS 500","Nutshell","Macadamia nutshells","Non commercial","","","Slow","Yes","Spokas, K et al., Environmental Science & Technology Letters 1 (2014) 326-332.","","500","","","68.4","","","26.4","","","","","","","","","","","","","","","","","","","","","","","","","","","","","","","","","","","",
"MNS 465","Nutshell","Macadamia nutshells","Non commercial","","","Slow","Yes","Khan, N et al., Bioresource Technology 168 (2014) 245-251.","","465","","","74.72","0.66","","","10.29","0.17","","","","","","","","","","","","","","","","","","","","","","","","202.49","","","900","","","10200","","","",
"HW 650","Hard Wood","","Non commercial","","","Slow","Yes","Khan, N et al., Bioresource Technology 168 (2014) 245-251.","","650","","","67.07","0.25","","","3.05","8.22","","","","","","","","","","","","","","","","","","","","","","","","0.35","","","","","","","","","",
"CL 550","Other/ Mixed","Chicken Litter","Non commercial","","","Slow","Yes","Khan, N et al., Bioresource Technology 168 (2014) 245-251.","","550","","","33.20","3.84","","","7.83","4.80","","","","","","","","","","","","","","","","","","","","","","","","12.80","","","11900","","","28500","","","",
"SW 550","Soft Wood","Softwood pellets","Non commercial","","","Slow","Yes","Buss, W et al., Journal of Environmental Management 137 (2014) 111-119.","1.71","550","1.67","","85.05","","","","7.12","","","","","","","","","","","","","","","","","","","","","","","","14.95","","","","","","","","","","",
"MG 350","Grass","Miscanthus Grass","Non commercial","","","Slow","Yes","Brewer, C. E et al.,Biomass and Bioenergy 66 (2014) 176-185.","3.0","350","4.9","","66.9","0.7","3.8","23.8","","","","","","","","","","","","","","","","","","","","","","","","","","","","","","","","","","","",
"MG 400","Grass","Miscanthus Grass","Non commercial","","","Slow","Yes","Brewer, C. E et al.,Biomass and Bioenergy 66 (2014) 176-185.","3.3","400","5.4","","69.8","0.7","3.4","20.8","","","","","","","","","","","","","","","","","","","","","","","","","","","","","","","","","","","",
"MG 450","Grass","Miscanthus Grass","Non commercial","","","Slow","Yes","Brewer, C. E et al.,Biomass and Bioenergy 66 (2014) 176-185.","3.1","450","6.5","","72.8","0.6","2.9","17.2","","","","","","","","","","","","","","","","","","","","","","","","","","","","","","","","","","","",
"MG 550","Grass","Miscanthus grass","Non commercial","","","Slow","Yes","Brewer, C. E et al.,Biomass and Bioenergy 66 (2014) 176-185.","","550","6.6","","81.8","0.5","2.1","9.0","","","","","","","","","","","","","","","","","","","","","","","","","","","","","","","","","","","",
"MG 600","Grass","Miscanthus Grass","Non commercial","","","Slow","Yes","Brewer, C. E et al.,Biomass and Bioenergy 66 (2014) 176-185.","","600","6.4","","83.5","0.5","1.6","8.0","","","","","","","","","","","","","","","","","","","","","","","","","","","","","","","","","","","",
"MG 700","Grass","Miscanthus grass","Non commercial","","","Slow","Yes","Brewer, C. E et al.,Biomass and Bioenergy 66 (2014) 176-185.","","700","6.9","","84.2","0.6","0.8","7.5","","","","","","","","","","","","","","","","","","","","","","","","","","","","","","","","","","","",
"MG 350","Grass","Miscanthus grass","Non commercial","","","Intermediate","Yes","Brewer, C. E et al.,Biomass and Bioenergy 66 (2014) 176-185.","2.3","350","1.8","","51.4","0.5","5.4","40.9","","","","","","","","","","","","","","","","","","","","","","","","","","","","","","","","","","","",
"MG 360","Grass","Miscanthus grass","Non commercial","","","Intermediate","Yes","Brewer, C. E et al.,Biomass and Bioenergy 66 (2014) 176-185.","2.2","360","3.2","","51.5","0.2","5.9","39.3","","","","","","","","","","","","","","","","","","","","","","","","","","","","","","","","","","","",
"MG 370","Grass","Miscanthus Grass","Non commercial","","","Intermediate","Yes","Brewer, C. E et al.,Biomass and Bioenergy 66 (2014) 176-185.","2.5","370","4.9","","67.6","0.5","5.1","21.9","","","","","","","","","","","","","","","","","","","","","","","","","","","","","","","","","","","",
"MG 400","Grass","Miscanthus grass","Non commercial","","","Intermediate","Yes","Brewer, C. E et al.,Biomass and Bioenergy 66 (2014) 176-185.","2.9","400","5.1","","68.8","0.7","4.4","21.1","","","","","","","","","","","","","","","","","","","","","","","","","","","","","","","","","","","",
"MG 425","Grass","Miscanthus grass","Non commercial","","","intermediate","Yes","Brewer, C. E et al.,Biomass and Bioenergy 66 (2014) 176-185.","3.1","425","5.4","","70.1","0.5","4.5","19.6","","","","","","","","","","","","","","","","","","","","","","","","","","","","","","","","","","","",
"MG 450","Grass","Miscanthus grass","Non commercial","","","intermediate","Yes","Brewer, C. E et al.,Biomass and Bioenergy 66 (2014) 176-185.","3.8","450","5.3","","68.0","0.8","4.0","22.0","","","","","","","","","","","","","","","","","","","","","","","","","","","","","","","","","","","",
"MW 300","Hard Wood","Mesquite","Non commercial","","","Slow","Yes","Brewer, C. E et al.,Biomass and Bioenergy 66 (2014) 176-185.","3.0","300","2.9","","58.1","0.5","4.3","34.3","","","","","","","","","","","","","","","","","","","","","","","","","","","","","","","","","","","",
"MW 350","Hard Wood","Mesquite wood","Non commercial","","","slow","Yes","Brewer, C. E et al.,Biomass and Bioenergy 66 (2014) 176-185.","3.7","350","2.7","","70.0","0.7","3.8","22.8","","","","","","","","","","","","","","","","","","","","","","","","","","","","","","","","","","","",
"MW 400","Grass","Mesquite wood","Non commercial","","","Slow","Yes","Brewer, C. E et al.,Biomass and Bioenergy 66 (2014) 176-185.","3.1","400","3.3","","71.9","0.9","3.5","20.5","","","","","","","","","","","","","","","","","","","","","","","","","","","","","","","","","","","",
"MW 450","Hard Wood","Mesquite Wood","Non commercial","","","Slow","Yes","Brewer, C. E et al.,Biomass and Bioenergy 66 (2014) 176-185.","3.6","450","4.4","","74.8","1.0","3.1","16.7","","","","","","","","","","","","","","","","","","","","","","","","","","","","","","","","","","","",
"MW 550","Hard Wood","Mesquite Wood","Non commercial","","","Slow","Yes","Brewer, C. E et al.,Biomass and Bioenergy 66 (2014) 176-185.","2.9","550","6.1","","79.8","1.3","2.4","10.4","","","","","","","","","","","","","","","","","","","","","","","","","","","","","","","","","","","",
"MW 600","Hard Wood","Mesquite Wood","Non commercial","","","Slow","Yes","Brewer, C. E et al.,Biomass and Bioenergy 66 (2014) 176-185.","3.0","600","6.7","","80.2","1.1","1.9","10.1","","","","","","","","","","","","","","","","","","","","","","","","","","","","","","","","","","","",
"MW 700","Hard Wood","Mesquite wood","Non commercial","","","Slow","Yes","Brewer, C. E et al.,Biomass and Bioenergy 66 (2014) 176-185.","4.3","700","5.4","","84.3","0.7","1.1","8.5","","","","","","","","","","","","","","","","","","","","","","","","","","","","","","","","","","","",
"SS 500","Sludge","Sewage Sludge","Non commercial","Beijing, China","","Fast","Yes","Chen, T et al., Bioresource Technology 164 (2014) 47-54.","","500","74.21","","17.46","1.54","0.70","10.449","8.81","","","","","","","","3.37","100.34","","202.44","51.52","","","","","","","","1173.02","","76.75","","","25.424","BET Analysis","","18185.58","59286.90","14736.07","8518.52","28417.35","31123.70","",
"SS 600","Sludge","Sewage Sludge","Non commercial","Beijing, China","","Fast","Yes","Chen, T et al., Bioresource Technology 164 (2014) 47-54.","","600","77.90","","18.40","1.38","0.34","7.353","9.54","","","","","","","","3.70","100.94","","208.48","","","","","","","","","1724.09","","30.81","","","20.268","BET Analysis","","18760.23","62719.38","15457.60","8498.59","28332.37","33606.39","",
"SS 700","Sludge","Sewage Sludge","Non commercial","Beijing, China","","Fast","Yes","Chen, T et al., Bioresource Technology 164 (2014) 47-54.","","700","81.53","","16.92","0.95","0.21","6.860","11.11","","","","","","","","","114.58","","242.30","","","","","","","","","1383.51","","50.34","","","32.167","BET Analysis ","","20350.03","64373.64","16369.21","9938.32","32848.06","35326.67","",
"SS 800","Sludge","Sewage sludge","Non commercial","Beijing, China","","Fast","Yes","Chen, T et al., Bioresource Technology 164 (2014) 47-54.","","800","83.93","","16.20","0.50","0.03","3.641","12.18","","","","","","","","","105.81","","201.49","","","","","","","","","1930.98","","126.62","","","48.499","BET Analysis","","19348.41","65839.62","16573.98","9289.42","34454.77","35769.17","",
"SS 900","Sludge","Sewage Sludge","Non commercial","Beijing, China","","Fast","Yes","Chen, T et al., Bioresource Technology 164 (2014) 47-54.","","900","88.07","","15.92","0.53","0.11","2.439","12.15","","","","","","","","","112.02","","183.71","5.81","","","","","","","","3417.89","","247.51","","","67.603","BET Analysis","","20238.78","69560.08","17523.36","8684.18","35501.94","37202.34","",
"Furfural 300","Other/ Mixed","corncob after industrial distilliation","Non commercial","","","Slow","Yes","Wu, Y et al., Solid Earth 5, 2 (2014) 665-671.","","300","28.79","","50.64","1.15","","","4.5","2.7","","","","","","","","","","","","","","","","","","","1190","","41.8","","19.6","","","","1222","9156","1377","11616","","","",
"FW 900","Wood","Fruitwood","Non commercial","","","Slow","Yes","Zhang, J et al., Journal of Environmental Sciences 26, 2 (2014) 390-397.","","900","5.49","","83.16","0.40","3.24","7.24","","","","","","","","","","","","","","","","","","","","","","","","","","","","","","","","","","","",
"BB 900","Grass","Bamboo","Non commercial","","","Slow","Yes","Zhang, J et al., Journal of Environmental Sciences 26, 2 (2014) 390-397.","","900","1.32","","83.29","0.40","3.08","11.56","","","","","","","","","","","","","","","","","","","","","","","","","","","","","","","","","","","",
"RH 600","Hull","Rice Husk","Non commercial","","","Slow","Yes","Zhang, J et al., Journal of Environmental Sciences 26, 2 (2014) 390-397.","","600","27.60","","51.06","0.66","2.60","17.62","","","","","","","","","","","","","","","","","","","","","","","","","","","","","","","","","","","",
"GS 900","Hard Wood","Gliricidia sepium","Non commercial","","","Slow","Yes","Herath, I et al., Journal of Soils and Sediments (2014) 1-13.","6.50","900","70","","50","0.5","1","44","10.10","","","","","","","","","","","","","","","","","","","","","","","","","714","BET Analysis","","","","","","","","",
"SW 600","Soft Wood","Sitka Spruce wood","Non commercial","","","Slow","Yes","Troy, S et al., Water, Air, & Soil Pollution 225, 3 (2014) 1-15.","","600","","","82.0","0.42","1.82","","9.3","","","","","","","","","","","","","","","","","","","","","","","","","","","","","","","","","","",
"PM 600","Manure","Pig Manure","Non commercial","","","Slow","Yes","Troy, S et al., Water, Air, & Soil Pollution 225, 3 (2014) 1-15.","","600","","","62.7","2.67","2.60","","9.6","","","","","","","","","","","","","","","","","","","","","","","","","","","","","","","","","","",
"OP 500","Other/ Mixed","Orchard Prunings","Commercial","","Romagna Carbone s.n.c.","Slow","Yes","Baronti, S et al., European Journal of Agronomy 53 (2014) 38-44.","","500","","","77.81","0.91","","","9.8","","","","","","","","","","","97","","","","","","104","","","11900","","101","","","","","","23300","25000","28700","13900","268","333","",
"PL 550","Other/ Mixed","Poultry Litter","Non commercial","","","Slow","Yes","Rahman, L et al., Soil Research 52, 6 (2014) 604-619.","","550","","15","23","2.20","","","9.1","4.0","","","","","","","","110","","200","","","","8.8","","260","","","","","","","","","","","13000","","","16000","","","",
"WC 620","Wood","Mixed wood chips","Commercial","","Swiss Biochar","Slow","Yes","Cely, P et al., Solid Earth Discussions 6, 1 (2014) 849-868.","","620","7.87","87.71","","","","","10.19","1776","","","","","","","0.43","21","","15","4","","","18","","47","","","","","23.77","","14.88","332.138","BET Analysis","","","","","","","","",
"PSWH 500","Other/ Mixed","paper sludge and wheat husks","Commercial","","Sonnenerde","Slow","Yes","Cely, P et al., Solid Earth Discussions 6, 1 (2014) 849-868.","","500","34.85","59.90","","","","","9.40","2330","","","","","","","0.72","32","","37","24","","","30","","134","","","","","20.97","","22.43","92.6115","BET Analysis","","","","","","","","",
"SS 600","Sludge","Sewage Sludge","Commercial","","Pyreg","Slow","Yes","Cely, P et al., Solid Earth Discussions 6, 1 (2014) 849-868.","","600","73.55","25.15","","","","","7.66","3700","","","","","","","4.98","76","","406","141","","","78","","1350","","","","","24.19","","13.68","59.1572","BET Analysis","","","","","","","","",
"WS 450","Grass","wheat straw","Non commercial","","","Slow","Yes","Macdonald, L et al., Biology and Fertility of Soils 50, 7 (2014) 1035-1045.","","450","","","53.1","2.2","","","8.4","9.2","","","","","","","","","","8","","","","5","","36","","","382","","23.7","","","","","","33000","4000","2000","24000","","2439","",
"MNS 850","Nutshell","Macadamia nut shells","Non commercial","","","Flash","Yes","Cabrera, A et al., Science of The Total Environment 470–471 (2014) 438-443.","","850","","","77.7","0.6","","","6.2","","","","","","","","","","","","","","","","","","","","","","","","","","","","","","","","","","",
"HW 540","Hard Wood","oak and Hickory","Non commercial","","","Slow","Yes","Cabrera, A et al., Science of The Total Environment 470–471 (2014) 438-443.","","540","","","73.3","0.3","","","6.6","","","","","","","","","","","","","","","","","","","","","","","","","","","","","","","","","","",
"SD 400","Soft Wood","Cunninghamia Lanceolata sawdust","Non commercial","","","Slow","Yes","Shan, J et al., Chemosphere 107 (2014) 109-114.","","400","","","75.2","0.24","15.1","9.0","6.1","","","","","","","","","","","","","","","","","","","","","","","","","55.5","BET Analysis","","","","","","","","",
"Oak 650","Hard Wood","","Non commercial","","","Slow","Yes","Mukherjee, A et al., Science of The Total Environment 487 (2014) 26-36.","","650","4.3","","90","0.3","","","9.4","1.5","","","","","","","","","","","","","","","","","","","","","","","11","214","BET Analysis","","","","","","","","",
"PWC 450","Soft Wood","Pine woodchips","Non commercial","","","Slow","Yes","Brennan, A et al., Plant and Soil 379, 1-2 (2014) 351-360.","","450","","","83.71","0.36","","","7.52","0.256","","","","","","1.7","","","","134","","","","","","42","","","","","12.6","","","288","","","148","3316","574","1708","","200","",
"OT 450","Hard Wood","Olive tree prunings","Non commercial","","","Slow","Yes","Brennan, A et al., Plant and Soil 379, 1-2 (2014) 351-360.","","450","","","75.52","1.10","","","9.34","2.430","","","","","","6.1","","","","114","","","","","","24","","","","","36.6","","","265","","","1464","28524","2088","9159","","496","",
"BC 600","Grass","Bamboo chips","Non commercial","","","Slow","Yes","Dong, D et al., Journal of Soils and Sediments (2014) 1-10.","","600","","","83.20","0.59","2.28","","9.81","0.77","","","","","","","","","","","","","","","","","","","","","15.30","","","63.87","","","78","130","190","2610","","","",
"RS 600","Grass","Rice Straw","Non commercial","","","Slow","Yes","Dong, D et al., Journal of Soils and Sediments (2014) 1-10.","","600","","","51.30","","2.62","1.07","10.20","1.81","","","","","","","","","","","","","","","","","","","","","44.70","","","96.98","","","1670","3600","1220","3760","","","",
"RC 600","Hull","Rice Chaff","Non commercial","","","Slow","Yes","Yoo, G et al., Soil Sci. Soc. Am. J. 78, 3 (2014) 852-860.","","600","","","42.90","1.10","","","10.30","","","","","","","","","","","","","","","","","","","","329.5","","","","","","","","1520","2074","647.5","15950","521.4","595.2","",
"Miscanthus 350","Grass","","Non commercial","","","Slow","Yes","Mimmo, T et al., Bomass and Bioenergy, 62 (2014) 149-157.","","350","","","50.95","0.30","5.76","43.14","6.90","","","","","","","","","","","","","","","","","","","","","","","","","","","","","","","","","","",
"Miscanthus 360","Grass","","Non commercial","","","Slow","Yes","Mimmo, T et al., Bomass and Bioenergy, 62 (2014) 149-157.","","360","","","51.83","0.32","5.91","42.09","7.17","","","","","","","","","","","","","","","","","","","","","","","","","","","","","","","","","","",
"Miscanthus 370","Grass","","Non commercial","","","Slow","Yes","Mimmo, T et al., Bomass and Bioenergy, 62 (2014) 149-157.","","370","","","68.16","0.58","5.05","26.46","8.63","","","","","","","","","","","","","","","","","","","","","","","","","","","","","","","","","","",
"Miscanthus 400","Grass","","Non commercial","","","Slow","Yes","Mimmo, T et al., Bomass and Bioenergy, 62 (2014) 149-157.","","400","","","69.84","0.64","4.65","25.11","8.83","","","","","","","","","","","","","","","","","","","","","","","","","","","","","","","","","","",
"Miscanthus 450","Grass","","Non commercial","","","Slow","Yes","Mimmo, T et al., Bomass and Bioenergy, 62 (2014) 149-157.","","450","","","72.61","0.56","4.21","22.91","9.25","","","","","","","","","","","","","","","","","","","","","","","","","","","","","","","","","","",
"PM 300","Manure","Poultry Manure","Non commercial","","","Slow","Yes","Gunes, A et al., Soil Use and Management 30, 2 (2014) 182-188.","","300","","","","3.71","","","","","","","","","","","","","","1038","","7.50","","","","955","","","4700","","","","","","","","19000","31700","10200","58800","","2219","",
"PM 350","Manure","Poultry Manure","Non commercial","","","Slow with 30 minute heating time","Yes","Cimo, G et al., Journal of Agricultural and Food Chemistry 62, 8 (2014) 1912-1918.","","350","","","32","2.1","2.6","","","","","","","","","","","","","","","","","","","","","","","","","","","","","","","","","","","","",
"PM 350","Manure","Poultry manure","Non commercial","","","Slow with 60 minute heating time","Yes","Cimo, G et al., Journal of Agricultural and Food Chemistry 62, 8 (2014) 1912-1918.","","350","","","34","2.4","2.63","","","","","","","","","","","","","","","","","","","","","","","","","","","","","","","","","","","","",
"PM 350","Manure","poultry manure","Non commercial","","","Slow with 90 minute heating time","Yes","Cimo, G et al., Journal of Agricultural and Food Chemistry 62, 8 (2014) 1912-1918.","","350","","","30","2.1","2.4","","","","","","","","","","","","","","","","","","","","","","","","","","","","","","","","","","","","",
"PM 350","Manure","poultry manure","Non commercial","","","slow with 120 minute heating time","Yes","Cimo, G et al., Journal of Agricultural and Food Chemistry 62, 8 (2014) 1912-1918.","","350","","","31","2.3","1.9","","","","","","","","","","","","","","","","","","","","","","","","","","","","","","","","","","","","",
"PM 450","Manure","poultry manure","Non commercial","","","slow with 30 minute residence time","Yes","Cimo, G et al., Journal of Agricultural and Food Chemistry 62, 8 (2014) 1912-1918.","","450","","","27","1.62","1.3","","","","","","","","","","","","","","","","","","","","","","","","","","","","","","","","","","","","",
"PM 450","Manure","poultry manure","Non commercial","","","slow with 60 minute heating time","Yes","Cimo, G et al., Journal of Agricultural and Food Chemistry 62, 8 (2014) 1912-1918.","","450","","","30","1.75","1.4","","","","","","","","","","","","","","","","","","","","","","","","","","","","","","","","","","","","",
"PM 450","Manure","poultry manure","Non commercial","","","slow with 90 minute heating time","Yes","Cimo, G et al., Journal of Agricultural and Food Chemistry 62, 8 (2014) 1912-1918.","","450","","","29","1.88","1.5","","","","","","","","","","","","","","","","","","","","","","","","","","","","","","","","","","","","",
"PM 450","Manure","poultry manure","Non commercial","","","Slow with 120 minute heating time","Yes","Cimo, G et al., Journal of Agricultural and Food Chemistry 62, 8 (2014) 1912-1918.","","450","","","24","1.5","0.9","","","","","","","","","","","","","","","","","","","","","","","","","","","","","","","","","","","","",
"PM 600","Manure","poultry manure","Non commercial","","","Slow with 30 minute heating time","Yes","Cimo, G et al., Journal of Agricultural and Food Chemistry 62, 8 (2014) 1912-1918.","","600","","","26","1.2","0.6","","","","","","","","","","","","","","","","","","","","","","","","","","","","","","","","","","","","",
"PM 600","Manure","poultry manure","Non commercial","","","Slow with 60 minute heating time","Yes","Cimo, G et al., Journal of Agricultural and Food Chemistry 62, 8 (2014) 1912-1918.","","600","","","24","1.08","0.50","","","","","","","","","","","","","","","","","","","","","","","","","","","","","","","","","","","","",
"PM 600","Manure","poultry manure","Non commercial","","","Slow with 120 minute residence time","Yes","Cimo, G et al., Journal of Agricultural and Food Chemistry 62, 8 (2014) 1912-1918.","","600","","","25","1.24","0.62","","","","","","","","","","","","","","","","","","","","","","","","","","","","","","","","","","","","",
"PM 600","Manure","poultry manure","Non commercial","","","Slow with 90 minute heating time","Yes","Cimo, G et al., Journal of Agricultural and Food Chemistry 62, 8 (2014) 1912-1918.","","600","","","24","1.23","0.64","","","","","","","","","","","","","","","","","","","","","","","","","","","","","","","","","","","","",
"Maize 350","Corn stover","","Non commercial","","","Slow","Yes","Nelissen, V et al., Biology and Biochemistry 70 (2014) 244-255.","4.4","350","7.7","","67.3","1.47","4.25","","8.3","","","","","","","","","","","","","","","","","","","","","","55.2","","32.6","","","","","","","","","","",
"Maize 550","Corn stover","","Non commercial","","","Slow","Yes","Nelissen, V et al., Biology and Biochemistry 70 (2014) 244-255.","4.2","550","10.9","","72.1","1.52","2.21","","9.8","","","","","","","","","","","","","","","","","","","","","","61.9","","12.1","","","","","","","","","","",
"Wood Mixture 480","Wood","Spruce, Silver fir, Scots pine, Beech, Oak","Non commercial","","","Slow","Yes","Nelissen, V et al., Biology and Biochemistry 70 (2014) 244-255.","27.8","480","8.3","","68.1","0.40","1.50","","8.6","","","","","","","","","","","","","","","","","","","","","","46.3","","12.0","","","","","","","","","","",
"SSP 600","Soft Wood","Spruce and Scots Pine","Non commercial","","","Slow","Yes","Soinne, H et al., Geoderma 219–220 (2014) 162-167.","","600","2.3","","90.3","","","","","","","","","","","","","","","","","","","","","","","","","","","","","11.8","BET Analysis","","200","4800","800","2800","","400","",
"DM 350","Manure","dairy manure","Non commercial","","","Slow","Yes","Liu, L et al., Journal of the Air & Waste Management Association 64, 8 (2014) 894-902.","","350","","","42.85","2.36","","","9.72","","","","","","","","","","","40","","","","","","150","","","1040","","","","","","","","5730","33700","6510","5030","7190","8290","",
"DM 500","Manure","dairy manure","Non commercial","","","Slow","Yes","Liu, L et al., Journal of the Air & Waste Management Association 64, 8 (2014) 894-902.","","500","","","44.67","1.98","","","10.20","","","","","","","","","","","50","","","","","","170","","","1170","","","","","","","","6460","38000","7340","5670","8100","9340","",
"RS 350","Grass","rice straw","Non commercial","","","Slow","Yes","Liu, L et al., Journal of the Air & Waste Management Association 64, 8 (2014) 894-902.","","350","","","52.89","1.07","","","9.50","","","","","","","","","","","","","","","","","30","","","3820","","","","","","","","1740","8330","2420","21800","320","960","",
"RS 500","Grass","rice straw","Non commercial","","","Slow","Yes","Liu, L et al., Journal of the Air & Waste Management Association 64, 8 (2014) 894-902.","","500","","","57.19","1.57","","","10.50","","","","","","","","","","","10","","","","","","50","","","5330","","","","","","","","2420","11600","3380","30500","450","1350","",
"OW 600","Hard Wood","Oak wood","Non commercial","","","Slow","Yes","Demisie, W et al., CATENA 121 (2014) 214-221.","","600","11.94","75.81","","0.64","1.12","10.49","10.25","","","","","","","","","","","","","","","","","","","","","","","","","154.6","BET Analysis","","","","","","","","",
"BB 600","Grass","bamboo","Non commercial","","","Slow","Yes","Demisie, W et al., CATENA 121 (2014) 214-221.","","600","14.36","75.92","","1.16","2.11","6.45","10.22","","","","","","","","","","","","","","","","","","","","","","","","","137.7","BET Analysis","","","","","","","","",
"HWM 500","Hard Wood","beech, hazel, oak and birch","Non commercial","","","Slow","Yes","Rutigliano, F. A et al., European Journal of Soil Biology 60 (2014) 9-15.","","500","","","84.0","1.2","","","7.2","","","","","","","","","","","","","","","","","","","","","","","","","","","","","","","","","","",
"BB 750","Grass","bamboo","Commercial","","","batch","Yes","Lu, K et al., Agriculture, Ecosystems & Environment 191 (2014) 124-132.","","750","11.9","83.9","86.0","0.45","1.49","","9.5","0.08","","","","","","","","","","19","","","","","","33","","","","","15","","","907.4","BET Analysis","","","","","","","","",
"RS 500","Grass","rice straw","Non commercial","","","Slow","Yes","Lu, K et al., Agriculture, Ecosystems & Environment 191 (2014) 124-132.","","500","42.7","47.0","50.8","1.66","1.72","","10","0.18","","","","","","","","","","47","4.8","","","","","197","","","","","45","","","36.7","BET Analysis","","","","","","","","",
"MS 500","Grass","maize straw","Non commercial","","","Slow","Yes","Zhao, X.-r et al., Journal of Integrative Agriculture 13, 3 (2014) 499-506.","","500","","40.653","","","","","9.39","","","","","","","","","","","","","","","","","","","","","","","","","","","","","6784.33","2085.08","","16826.98","1052.76","",
"Sawdust 500","Wood","","Non commercial","","","Slow","Yes","Zhao, L et al., Chemical Engineering Journal 250 (2014) 240-247.","","500","","","75.8","0.296","8.03","8.42","","","","","","","","","","","","","","","","","","","","","","","","","","203","","","","","","","","","",
"Grass 500","Grass","","Non commercial","","","Slow","Yes","Zhao, L et al., Chemical Engineering Journal 250 (2014) 240-247.","","500","","","62.1","2.83","1.65","17.8","","","","","","","","","","","","","","","","","","","","","","","","","","3.33","","","","","","","","","",
"WS 200","Grass","wheat straw","Non commercial","","","Slow","Yes","Zhao, L et al., Chemical Engineering Journal 250 (2014) 240-247.","","200","","","38.7","0.26","7.37","48.3","","","","","","","","","","","","","","","","","","","","","","","","","","","","","","","","","","","",
"WS 350","Grass","wheat straw","Non commercial","","","slow","Yes","Zhao, L et al., Chemical Engineering Journal 250 (2014) 240-247.","","350","","","59.8","0.59","6.48","22.1","","","","","","","","","","","","","","","","","","","","","","","","","","3.48","","","","","","","","","",
"WS 500","Grass","wheat straw","Non commercial","","","slow","Yes","Zhao, L et al., Chemical Engineering Journal 250 (2014) 240-247.","","500","","","62.9","0.68","4.19","18.8","","","","","","","","","","","","","","","","","","","","","","","","","","33.2","","","","","","","","","",
"WS 650","Grass","wheat straw","Non commercial","","","slow","Yes","Zhao, L et al., Chemical Engineering Journal 250 (2014) 240-247.","","650","","","68.9","0.53","1.34","17.1","","","","","","","","","","","","","","","","","","","","","","","","","","182","","","","","","","","","",
"PS 500","Nutshell","peanut shells","Non commercial","","","slow","Yes","Zhao, L et al., Chemical Engineering Journal 250 (2014) 240-247.","","500","","","73.7","7.76","0.95","9.64","","","","","","","","","","","","","","","","","","","","","","","","","","43.5","","","","","","","","","",
"Chlorella 500","Algae","","Non commercial","","","slow","Yes","Zhao, L et al., Chemical Engineering Journal 250 (2014) 240-247.","","500","","","39.3","3.37","5.35","12.6","","","","","","","","","","","","","","","","","","","","","","","","","","2.78","","","","","","","","","",
"waterweeds 500","Other/ Mixed","","Non commercial","","","slow","Yes","Zhao, L et al., Chemical Engineering Journal 250 (2014) 240-247.","","500","","","25.6","1.56","6.01","19.2","","","","","","","","","","","","","","","","","","","","","","","","","","3.78","","","","","","","","","",
"CM 500","Manure","Cow manure","Non commercial","","","slow","Yes","Zhao, L et al., Chemical Engineering Journal 250 (2014) 240-247.","","500","","","43.7","1.99","3.20","0.518","","","","","","","","","","","","","","","","","","","","","","","","","","21.9","","","","","","","","","",
"PM 200","Manure","pig manure","Non commercial","","","slow","Yes","Zhao, L et al., Chemical Engineering Journal 250 (2014) 240-247.","","200","","","37.0","1.25","7.80","27.2","","","","","","","","","","","","","","","","","","","","","","","","","","","","","","","","","","","",
"PM 350","Manure","pig manure","Non commercial","","","slow","Yes","Zhao, L et al., Chemical Engineering Journal 250 (2014) 240-247.","","350","","","39.1","1.96","6.22","24.8","","","","","","","","","","","","","","","","","","","","","","","","","","","","","","","","","","","",
"PM 500","Manure","Pig manure","Non commercial","","","slow","Yes","Zhao, L et al., Chemical Engineering Journal 250 (2014) 240-247.","","500","","","48.7","2.32","3.44","15.3","","","","","","","","","","","","","","","","","","","","","","","","","","47.4","","","","","","","","","",
"PM 650","Manure","pig manure","Non commercial","","","slow","Yes","Zhao, L et al., Chemical Engineering Journal 250 (2014) 240-247.","","650","","","50.3","2.56","0.13","0.807","","","","","","","","","","","","","","","","","","","","","","","","","","42.4","","","","","","","","","",
"SH 500","Other/ Mixed","Shrimp hull","Non commercial","","","slow","Yes","Zhao, L et al., Chemical Engineering Journal 250 (2014) 240-247.","","500","","","52.1","5.63","1.22","0.685","","","","","","","","","","","","","","","","","","","","","","","","","","13.3","","","","","","","","","",
"BD 500","Other/ Mixed","bone dregs","Non commercial","","","slow","Yes","Zhao, L et al., Chemical Engineering Journal 250 (2014) 240-247.","","500","","","40.2","3.06","4.93","9.59","","","","","","","","","","","","","","","","","","","","","","","","","","113","","","","","","","","","",
"WS 500","Sludge","wastewater sludge","Non commercial","","","slow","Yes","Zhao, L et al., Chemical Engineering Journal 250 (2014) 240-247.","","500","","","30.6","2.86","3.3","20.8","","","","","","","","","","","","","","","","","","","","","","","","","","71.6","","","","","","","","","",
"WP 500","Other/ Mixed","waste paper","Non commercial","","","slow","Yes","Zhao, L et al., Chemical Engineering Journal 250 (2014) 240-247.","","500","","","58.8","1.62","0.21","2.06","","","","","","","","","","","","","","","","","","","","","","","","","","133","","","","","","","","","",
"CM 600","Manure","Chicken Manure","Non commercial","","","slow","Yes","Lee, B.-K et al., Journal of Selcuk University Natural and Applied Science (2014).","","600","","","83.56","2.15","2.36","9.35","","","","","","","","","","","","","","","","","","","","","","","","","","18.8","BET Analysis","","","","","","","","",
"RHCS 400","Other/ Mixed","Rice husk and the shell of cotton seeds","Non commercial","","","Slow","Yes","Liang, F., Li, G.-t et al., Journal of Integrative Agriculture 13, 3 (2014) 525-532.","","400","12.6","62.3","","1.05","4.3","","10.64","1.02","","","","","","","","","","","","","","","","","","","","","12.5","","","","","","469","","","6542","","","",
"HW 500","Hard Wood","","Commercial","","Dynamotive BC","Fast","Yes","Weyers, S. L et al., Solid Earth Discuss., 6 (2014) 599-617.","","500","","","63.8","0.2","","","","","","","","","","","","","","","","","","","","","","","","","","","26.1","","","","","","","","","","",
"HWSW 550","Other/ Mixed","Hardwood and softwood mixture","Commercial","","Best Energies","Slow","Yes","Weyers, S. L et al., Solid Earth Discuss., 6 (2014) 599-617.","","550","","","71.1","0.1","","","","","","","","","","","","","","","","","","","","","","","","","","","34.8","","","","","","","","","","",
"HW 538","Hard Wood","","Commercial","","Cowboy Charcoal","Slow","Yes","Weyers, S. L et al., Solid Earth Discuss., 6 (2014) 599-617.","","538","","","88.3","0.3","","","","","","","","","","","","","","","","","","","","","","","","","","","32.5","","","","","","","","","","",
"WM 600","Other/ Mixed","Wheat mids","Commercial","","ICM","Slow","Yes","Weyers, S. L et al., Solid Earth Discuss., 6 (2014) 599-617.","","600","","","81.8","0.5","","","","","","","","","","","","","","","","","","","","","","","","","","","22.4","","","","","","","","","","",
"PC 700","Soft Wood","pine chips","Commercial","","ICM","Slow","Yes","Weyers, S. L et al., Solid Earth Discuss., 6 (2014) 599-617.","","700","","","64.3","3.1","","","","","","","","","","","","","","","","","","","","","","","","","","","45.8","","","","","","","","","","",
"MNS 650","Nutshell","macadamia","Commercial","","Biochar Brokers","Fast","Yes","Weyers, S. L et al., Solid Earth Discuss., 6 (2014) 599-617.","","650","","","71.0","0.9","","","","","","","","","","","","","","","","","","","","","","","","","","","19.5","","","","","","","","","","",
"PM 500","Manure","pig manure","Non commercial","","","Slow","Yes","Xu, X et al., Chemosphere 111 (2014) 296-303.","","500","51.7","","33.8","","","","10.5","","","","","","","","","","","780","","","","","","1010","","","","","","","","47.8","","","","34700","28000","35600","4550","6960","",
"SS 500","Sludge","sewage sludge","Non commercial","","","Slow","Yes","Xu, X et al., Chemosphere 111 (2014) 296-303.","","500","61.4","","27.7","","","","8.9","","","","","","","","","","","380","","","","","","1520","","","","","","","","71.6","","","","65700","6450","5250","19300","22100","",
"SW 300, 1h","Grass","switchgrass","Non commercial","","","Slow with 1 hour residence time","No","Sadaka, S et al., Energies 7, 2 (2014) 548-567.","","300","","","48.3","0.63","5.6","42.0","","","","","","","","","","","","","","","","","","","","","","","","","","","","","","","","","","","",
"SW 300, 2h","Grass","switchgrass","Non commercial","","","Slow with 2 hour residence time","Yes","Sadaka, S et al., Energies 7, 2 (2014) 548-567.","","300","","","48.5","0.60","5.6","42.3","","","","","","","","","","","","","","","","","","","","","","","","","","","","","","","","","","","",
"SW 300, 3h","Grass","switchgrass","Non commercial","","","slow with 3 hour residence time","Yes","Sadaka, S et al., Energies 7, 2 (2014) 548-567.","","300","","","48.8","0.63","5.9","41.6","","","","","","","","","","","","","","","","","","","","","","","","","","","","","","","","","","","",
"SW 350, 1h","Grass","switchgrass","Non commercial","","","Slow with 1 hour residence time","Yes","Sadaka, S et al., Energies 7, 2 (2014) 548-567.","","350","","","48.4","0.72","5.7","42.4","","","","","","","","","","","","","","","","","","","","","","","","","","","","","","","","","","","",
"SW 350, 2h","Grass","switchgrass","Non commercial","","","slow with 2 hour residence time","Yes","Sadaka, S et al., Energies 7, 2 (2014) 548-567.","","350","","","53.2","0.84","5.4","37.9","","","","","","","","","","","","","","","","","","","","","","","","","","","","","","","","","","","",
"SW 350, 3h","Grass","switchgrass","Non commercial","","","slow with 3 hour residence time","Yes","Sadaka, S et al., Energies 7, 2 (2014) 548-567.","","350","","","52.7","0.84","5.4","37.9","","","","","","","","","","","","","","","","","","","","","","","","","","","","","","","","","","","",
"SW 400, 1h","Grass","switchgrass","Non commercial","","","Slow with 1 hour residence time","Yes","Sadaka, S et al., Energies 7, 2 (2014) 548-567.","","400","","","54.9","0.94","5.0","36.1","","","","","","","","","","","","","","","","","","","","","","","","","","","","","","","","","","","",
