Repository: senseichaz/biochar-cruncher

File: data.csv (part 7 of 10)
"Biochar Name","Feedstock Composition","Optional comments about Feedstock","Commercial","Geographic Region","Manufacturer","Pyrolysis Method","Source: Peer Reviewed Publication","Reference","Moisture (%)","Temperature (C)","Total Ash Content (%)","C Organic (%)  ","Total C (%) Used in Plot","Total N (%)","H (%)","O (%)","pH","EC (dS/m)","Mean Particle Size (mm)","Germination Inhibition","Polycylic Aromatic Hydrocarbons (mg/kg)","Dioxin/Furan (mg/kg)","Polychlorinated Biphenyls (mg/kg)","Arsenic (mg/kg)","Cadmium (mg/kg)","Chromium (mg/kg)","Cobalt (mg/kg)","Copper (mg/kg)","Lead (mg/kg)","Molybdenum (mg/kg)","Mercury (mg/kg)","Nickel (mg/kg)","Selenium (mg/kg)","Zinc (mg/kg)","Boron (mg/kg)","Chlorine (mg/kg)","Sodium (mg/kg)","Previous Page","Cation Exchange Capacity (cmolc/kg)","Method Summary/Reference","Volatile Matter (%)","Total Surface Area (m2/g)","Method Summary/Reference","Extractable P (mg/kg)","Total P (mg/kg)","Calcium (mg/kg)","Magnesium (mg/kg)","Potassium (mg/kg)","Aluminum (mg/kg)","Iron (mg/kg)","Elemental extraction method",
"SW 400, 2h","Grass","switchgrass","Non commercial","","","Slow with 2 hour residence time","Yes","Sadaka, S et al., Energies 7, 2 (2014) 548-567.","","400","","","56.0","0.76","5.3","35.1","","","","","","","","","","","","","","","","","","","","","","","","","","","","","","","","","","","",
"SW 400, 3h","Grass","switchgrass","Non commercial","","","Slow with 3 hour residence time","Yes","Sadaka, S et al., Energies 7, 2 (2014) 548-567.","","400","","","59.6","1.00","4.7","31.3","","","","","","","","","","","","","","","","","","","","","","","","","","","","","","","","","","","",
"AS 380","Hard Wood","Acacia saligna","Commercial","","Anthroterra Pty Ltd","Batch reactor","Yes","Chia, C. H et al., Journal of Analytical and Applied Pyrolysis 108 (2014) 26-34.","","380","4.5","","75","0.7","3.6","20.7","8.81","1.05","","","","","","","","","","","","","","","","","","","","","7.67","","30.7","","","","519","","","","","","",
"HO 600","Hard Wood","Holm Oak","Non commercial","","","Slow","Yes","Fernandez, J. M et al., Science of The Total Environment 482-483 (2014) 1-7.","","600","","1.47","59.7","0.41","","","10.6","2.4","","","","","","","","","","","","","","","","","","","30","","","","","","","","200","5240","350","910","","","",
"PL 400","Other/ Mixed","poultry litter","Non commercial","","","Slow","Yes","Lu, H et al., PLoS ONE 4 (2014).","","400","74.95","","16.77","1.37","","","10.02","","","","","","","","","","","","","","","","","","","","","","","","7.66","7.418","","","","","","","","","",
"Eucalyptus 600","Hard Wood","","Non commercial","","","slow","Yes","Lu, H et al., PLoS ONE 4 (2014).","","600","1.74","","81.03","1.07","","","10.40","","","","","","","","","","","","","","","","","","","","","","","","2.19","334.56","","","","","","","","","",
" WS 300","Grass","wheat straw","Non commercial","","","slow","Yes","Xu, D et al., Chemosphere 111 (2014) 320-326.","","300","7.8","","63.29","0.52","4.40","24.01","","","","","","","","","","","","","","","","","","","","","","","","","","171.1","CO2","","","","","","","","",
"SW 450","Grass","switch gras","Non commercial","","","Slow","Yes","Xu, D et al., Chemosphere 111 (2014) 320-326.","","450","12.2","","70.20","0.47","4.28","12.85","","","","","","","","","","","","","","","","","","","","","","","","","","206.4","CO2","","","","","","","","",
"SW 600","Grass","switch grass","Non commercial","","","slow","Yes","Xu, D et al., Chemosphere 111 (2014) 320-326.","","600","13.4","","77.79","0.42","3.08","5.31","","","","","","","","","","","","","","","","","","","","","","","","","","526.1","CO2","","","","","","","","",
"SM 300","Manure","swine manure","Non commercial","","","slow","Yes","Xu, D et al., Chemosphere 111 (2014) 320-326.","","300","41.8","","36.48","3.20","3.59","14.90","","","","","","","","","","","","","","","","","","","","","","","","","","92.6","CO2","","","","","","","","",
"SM 450","Manure","swine manure","Non commercial","","","slow","Yes","Xu, D et al., Chemosphere 111 (2014) 320-326.","","450","50.9","","33.71","2.57","2.55","10.23","","","","","","","","","","","","","","","","","","","","","","","","","","159.3","CO2","","","","","","","","",
"SM 600","Manure","swine manure","Non commercial","","","Slow","Yes","Xu, D et al., Chemosphere 111 (2014) 320-326.","","600","52.3","","35.55","2.46","1.79","7.92","","","","","","","","","","","","","","","","","","","","","","","","","","200.8","CO2","","","","","","","","",
"WW 400","Other/ Mixed","wastewater biosolids","Non commercial","","","Slow","Yes","Oh, S.-Y et al., Environmental Earth Sciences (2014) 1-10.","","400","","","31.8","4.40","3.40","19.40","","","","","","","","","","","","","","","","","","","","","","","","","","19.5","BET Analysis","","","","","","","","",
"MG 600","Grass","Miscanthus giganteus","Non commercial","","Hydrocarb GmbH","slow","Yes","Schimmelpfennig, S et al., Ecosystems & Environment 191 (2014) 39-52.","","600","34.93","","60.8","0.4","","","10.1","","","","","","","","","","","","","","","","","","","","","","","","","864.2","BET Analysis","","2.98","","","","","","",
"PC 350","Soft Wood","pine chips","Non commercial","","","slow with heating rate of 5C min-1","Yes","Crombie, K et al., GCB Bioenergy (2014).","","350","1.4","","","","","","","","","","","","","","","","","","","","","","","","","","34100","","35.7","","","","","","12800","53000","77000","43000","","","",
"PC 450","Soft Wood","pine chips","Non commercial","","","slow with heating rate of 5C min-1","Yes","Crombie, K et al., GCB Bioenergy (2014).","","450","2.9","","","","","","","","","","","","","","","","","","","","","","","","","","34500","","60.6","","","","","","98000","103000","95000","138000","","","",
"PC 550","Soft Wood","pine chips","Non commercial","","","slow with heating rate of 5C min-1","Yes","Crombie, K et al., GCB Bioenergy (2014).","","550","4.2","","","","","","","","","","","","","","","","","","","","","","","","","","220000","","65.9","","","","","","92000","45000","49000","41000","","","",
"PC 650","Soft Wood","pine chips","Non commercial","","","slow with heating rate of 5C min-1","Yes","Crombie, K et al., GCB Bioenergy (2014).","","650","5.9","","","","","","","","","","","","","","","","","","","","","","","","","","215000","","41.4","","","","","","72000","66000","55000","136000","","","",
"PC 350, 100","Soft Wood","pine chips","Non commercial","","","slow with heating rate of 100C min-1","Yes","Crombie, K et al., GCB Bioenergy (2014).","","350","3.4","","","","","","","","","","","","","","","","","","","","","","","","","","287000","","38.4","","","","","","170000","56000","67000","88000","","","",
"PC 450, 100","Soft Wood","pine chips","Non commercial","","","slow with heating rate of 100C min-1","Yes","Crombie, K et al., GCB Bioenergy (2014).","","450","3.4","","","","","","","","","","","","","","","","","","","","","","","","","","191000","","48.0","","","","","80000","","101000","53000","126000","","","",
"PC 550, 100","Soft Wood","pine chips","Non commercial","","","slow with heating rate of 100C min-1","Yes","Crombie, K et al., GCB Bioenergy (2014).","","550","0.7","","","","","","","","","","","","","","","","","","","","","","","","","","189000","","32.9","","","","","","45000","112000","55000","189000","","","",
"PC 650, 100","Soft Wood","pine chips","Non commercial","","","slow with heating rate of 100C min-1","Yes","Crombie, K et al., GCB Bioenergy (2014).","","650","5.0","","","","","","","","","","","","","","","","","","","","","","","","","","201000","","27.5","","","","","","94000","138000","59000","368000","","","",
"WSP 350","Grass","wheat straw pellets","Non commercial","","","slwo with heating rate of 5C min-1","Yes","Crombie, K et al., GCB Bioenergy (2014).","","350","14.4","","","","","","","","","","","","","","","","","","","","","","","","","","407000","","30.7","","","","","","870000","228000","165000","172000","","","",
"WSP 450","Soft Wood","wheat straw pellet","Non commercial","","","slow with heating rate of 5C min-1","Yes","Crombie, K et al., GCB Bioenergy (2014).","","450","17.6","","","","","","","","","","","","","","","","","","","","","","","","","","802000","","72.5","","","","","","1000000","1000000","699000","1000000","","","",
"WSP 550","Grass","wheat straw pellet","Non commercial","","","slow with heating rate of 5C min-1","Yes","Crombie, K et al., GCB Bioenergy (2014).","","550","20.1","","","","","","","","","","","","","","","","","","","","","","","","","","533000","","27.4","","","","","","895000","241000","128000","843000","","","",
"WSP 650","Grass","wheat straw pellet","Non commercial","","","slow with heating rate of 5C min-1","Yes","Crombie, K et al., GCB Bioenergy (2014).","","650","21.9","","","","","","","","","","","","","","","","","","","","","","","","","","684000","","79.6","","","","","","445000","517000","211000","1000000","","","",
"WSP 450, 100","Grass","wheat straw pellets","Non commercial","","","slwo with heating rate of 100C min-1","Yes","Crombie, K et al., GCB Bioenergy (2014).","","450","20.9","","","","","","","","","","","","","","","","","","","","","","","","","","261000","","36.8","","","","","","822000","127000","90000","241000","","","",
"WSP 550, 100","Grass","wheat straw pellets","Non commercial","","","slow with heating rate of 100C min-1","Yes","Crombie, K et al., GCB Bioenergy (2014).","","550","21.9","","","","","","","","","","","","","","","","","","","","","","","","","","247000","","60.6","","","","","","650000","82000","56000","221000","","","",
"WSP 650, 100","Grass","Wheat straw pellet","Non commercial","","","slow with heating rate of 100C min-1","Yes","Crombie, K et al., GCB Bioenergy (2014).","","650","23.7","","","","","","","","","","","","","","","","","","","","","","","","","","253000","","46.7","","","","","","245000","47000","44000","157000","","","",
"CS 500","Grass","corn straw","Non commercial","","","slow","Yes","Lu, W et al., Soil Biology and Biochemistry 76 (2014) 12-21.","","500","","63.9","64.25","0.887","","","10.1","","","","","","","","","","","","","","","","","","","","","","","","","","","","","","","","","","",
"MHW 575","Hard Wood","primarily oak (Quercus spp.), elm (Ulmus spp.) and hickory (Carya spp.)","Non commercial","","","slow","Yes","Rogovska, N et al., Geoderma 230-231 (2014) 340-347.","0.74","575","7.66","","78.14","0.64","1.76","5.11","","","","","","","","","","","","","","","","","","","","","","","","","13.46","","","","","","","","","","",
"WS 550","Grass","wheat straw","Non commercial","","","slow","Yes","Xu, G et al., Ecological Engineering 62 (2014) 54-60.","","550","","46.7","","","","","10.4","","","","","","","","","","","","","","","","","","","","","","","","","","","2773","","","","","","","",
"PS 300","Sludge","paper sludge","Non commercial","","","slow","Yes","Mendez, A et al., Journal of Analytical and Applied Pyrolysis 107 (2014) 46-52.","","300","","","","","","","7.59","0.768","","","","","","","6.7","","239.5","","","","","36.8","","135.0","","","","","18.7","","","","","","","","","","","","",
"PS 500","Sludge","paper sludge","Non commercial","","","slow","Yes","Mendez, A et al., Journal of Analytical and Applied Pyrolysis 107 (2014) 46-52.","","500","","","","","","","9.40","0.755","","","","","","","5.8","","","270.6","","","","35.5","","76.7","","","","","16.5","","","","","","","","","","","","",
"LP 475","Grass","Lolium perenne","Non commercial","","","slow","Yes","Koide, R. T et al., GCB Bioenergy","","475","10.2","","74.6","1.16","","","9.5","","","","","","","","","","","","","","","","","","","","","","","","","","","","","","","","","","",
"WS 730","Grass","wheat straw","Non commercial","","","circulating fluidized-bed gasifier ","Yes","Bruun, E. W et al., Soil Use and Management 30, 1 (2014) 109-118.","","730","40.1","","52.24","","","","10.7","","","","","","","","","","","","","","","","","","","","","","","","","","","","3600","","","74800","","","",
"MH 480","Hard Wood","(69% Norway Spruce, 19% beech plus other wood species","Non commercial","","","slow","Yes","Bruun, E. W et al., Soil Use and Management 30, 1 (2014) 109-118.","","480","13.1","","75.9","","","","9.1","","","","","","","","","","","","","","","","","","","","","","","","","","","","3900","","","3100","","","",
"HWCT 750","Other/ Mixed","mixture of hardwood and coniferous trees","Non commercial","","","slow","Yes","Schmidt, H.-P et al., Agriculture, Ecosystems & Environment 191 (2014) 117-123.","","750","","","76","","","","9.5","","","","","","","","","","","","","","","","","","","","","","","","","144","BET Analysis","","","","","","","","",
"BW 500","Hard Wood","beech wood","Non commercial","","","slow","Yes","Prommer, J et al., PLoS ONE 9, 1 (2014).","","500","15.2","","80.30","0.40","1.60","9.88","","","","","","","","","","50","20","","","","","","","90","","100","","","","","11.1","","","","760","37500","1980","7300","2430","7900","",
"RS 350","Grass","rape straw","Non commercial","","","slow","Yes","Tong, H et al., Soil Biology and Biochemistry 70 (2014) 142-150.","","350","","","58.1","1.46","2.93","","10.0","","","","","","","","","","","","","","","","","","","","","","108.9","","","2.12","BET Analysis","","","","","","","","",
"PS 250","Nutshell","pistachio shell","Non commercial","","","slow","Yes","Komnitsas, K et al., Assessment of pistachio shell biochar quality and its potential for absorption of heavy metals (2014).","","250","2.0","","54.20","0.37","5.34","40","4.68","13.1","","","","","","","","","","","","","","","","","","","","","","","70.9","","","","","","","","","","",
"PS 300","Nutshell","pistachio shell","Non commercial","","","slow","Yes","Komnitsas, K et al., Assessment of pistachio shell biochar quality and its potential for absorption of heavy metals (2014).","","300","1.8","","66.67","0.34","4.16","29","4.96","13.7","","","","","","","","","","","","","","","","","","","","","","","49.2","","","","","","","","","","",
"PS 350","Nutshell","pistachio shell","Non commercial","","","slow","Yes","Komnitsas, K et al., Assessment of pistachio shell biochar quality and its potential for absorption of heavy metals (2014).","","350","1.7","","69.98","0.23","3.31","26","5.11","21.5","","","","","","","","","","","","","","","","","","","","","","","48.1","","","","","","","","","","",
"PS 450","Nutshell","pistachio shell","Non commercial","","","slow","Yes","Komnitsas, K et al., Assessment of pistachio shell biochar quality and its potential for absorption of heavy metals (2014).","","450","1.7","","75","0.21","2.84","22","6.71","25.9","","","","","","","","","","","","","","","","","","","","","","","44.1","","","","","","","","","","",
"PS 550","Nutshell","pistachio shell","Non commercial","","","slow","Yes","Komnitsas, K et al., Assessment of pistachio shell biochar quality and its potential for absorption of heavy metals (2014).","","550","1.8","","77.25","0.18","2.14","20","7.15","29.7","","","","","","","","","","","","","","","","","","","","","","","28.3","","","","","","","","","","",
"PS 650","Nutshell","pistachio shell","Non commercial","","","slow","Yes","Komnitsas, K et al., Assessment of pistachio shell biochar quality and its potential for absorption of heavy metals (2014).","","650","1.7","","79.34","0.05","1.32","19","8.81","33.9","","","","","","","","","","","","","","","","","","","","","","","13.9","","","","","","","","","","",
"DS 350","Other/ Mixed","Durian shells","Non commercial","","","slow","Yes","Prakongkep, N et al., Agronomic benefits of durian shell biochar. Journal of Metals, Materials and Minerals (2014).","","350","14","","65","1.0","","","9.9","4.750","","","","","","0.16","","","","","","","","","","","","","","","","","","","","1103","3803","4820","8147","50715","82","55","",
"CS 300","Other/ Mixed","cassava stem","Non commercial","","","slow","Yes","Prapagdee, S et al., Environment Asia 7 (2014).","","300","","","70.64","","","28.12","","","","","","","","","","","","","","","","","","","","","","","","","","6.8818","BET Analysis","","3500","100","3100","5500","","","",
"BCC 700","Other/ Mixed","Burcucumber shoots","Non commercial","","","slow","Yes","Vithanage, M et al., Environmental Science and Pollution Research (2014) 1-12.","","700","","","78.07","4.78","2.48","14.66","","","","","","","","","","","","","","","","","","","","","","","","","","2.31","BET Analysis","","","","","","","","",
"WC 400","Hard Wood","pine","Non commercial","","","slow","Yes","Kearns, J. P et al.,Water Research 62 (2014) 20-28.","","400","2.4","","76.1","0.24","4.1","17.1","","","","","","","","","","","","","","","","","","","","","","","","","","2.4","BET Analysis","","","","","","","","",
"WC 500","Soft Wood","pine","Non commercial","","","slow","Yes","Kearns, J. P et al.,Water Research 62 (2014) 20-28.","","500","3.0","","84.8","0.31","3.3","8.6","","","","","","","","","","","","","","","","","","","","","","","","","","344","BET Analysis","","","","","","","","",
"WC 600","Soft Wood","pine","Non commercial","","","slow","Yes","Kearns, J. P et al.,Water Research 62 (2014) 20-28.","","600","3.0","","92.6","0.28","2.1","2.1","","","","","","","","","","","","","","","","","","","","","","","","","","332","BET Analysis","","","","","","","","",
"WC 700","Soft Wood","pine","Non commercial","","","slow","Yes","Kearns, J. P et al.,Water Research 62 (2014) 20-28.","","700","4.5","","92.0","0.27","1.3","1.9","","","","","","","","","","","","","","","","","","","","","","","","","","389","BET Analysis","","","","","","","","",
"BB 500","Grass","bamboo","Non commercial","","","slow","Yes","Kearns, J. P et al.,Water Research 62 (2014) 20-28.","","500","5.1","","84.8","0.18","2.7","7.3","","","","","","","","","","","","","","","","","","","","","","","","","","4.7","BET Analysis","","","","","","","","",
"BB 600","Grass","bamboo","Non commercial","","","slow","Yes","Kearns, J. P et al.,Water Research 62 (2014) 20-28.","","600","5.5","","86.4","0.20","1.8","6.1","","","","","","","","","","","","","","","","","","","","","","","","","","288","BET Analysis","","","","","","","","",
"BB 700","Grass","bamboo","Non commercial","","","slow","Yes","Kearns, J. P et al.,Water Research 62 (2014) 20-28.","","700","5.5","","88.8","0.23","1.3","4.2","","","","","","","","","","","","","","","","","","","","","","","","","","510","BET Analysis","","","","","","","","",
"CC 600","Other/ Mixed","corn cobs","Non commercial","","","slow","Yes","Kearns, J. P et al.,Water Research 62 (2014) 20-28.","","600","7.5","","84.8","2.0","2.0","3.6","","","","","","","","","","","","","","","","","","","","","","","","","","2.3","BET Analysis","","","","","","","","",
"SS 400","Sludge","sewage sludge","Non commercial","","","slow","Yes","Song, X. D et al., Chemosphere 109 (2014) 213-220.","","400","52.0","","22.6","3.5","2.7","","7.8","","","","","","","","","","","","","","","","","","","","","","","","21.3","0.1","BET Analysis","","","","","","","","",
"SS 450","Sludge","sewage sludge","Non commercial","","","slow","Yes","Song, X. D et al., Chemosphere 109 (2014) 213-220.","","450","55.6","","18.6","2.4","2.0","","8.3","","","","","","","","","","","","","","","","","","","","","","","","17.3","2.9","BET Analysis","","","","","","","","",
"SS 500","Sludge","sewage sludge","Non commercial","","","slow","Yes","Song, X. D et al., Chemosphere 109 (2014) 213-220.","","500","57.6","","17.7","2.3","1.7","","9.1","","","","","","","","","","","","","","","","","","","","","","","","14.2","3.2","BET Analysis","","","","","","","","",
"SS 550","Sludge","sewage sludge","Non commercial","","","slow","Yes","Song, X. D et al., Chemosphere 109 (2014) 213-220.","","550","58.5","","19.6","2.1","1.8","","10.0","","","","","","","","","","","","","","","","","","","","","","","","13.0","13.3","BET Analysis","","","","","","","","",
"TF 550","Other/ Mixed","tomato feedstock","Non commercial","","","slow","Yes","Smider, B et al., Agriculture, Ecosystems & Environment 191 (2014) 99-107.","","550","56.2","","31.2","2.6","","","12.1","54.2","","","","","","","","","","14","","","","","","287","","","","","","","","","","","14000","109000","6000","91000","","15880","",
"PW 350","Hard Wood","pine","Non commercial","","","slow","Yes","Alburquerque, J. A et al., Environmental Pollution 196 (2015) 72-77.","","350","1.36","78.3","","0.34","","","7.22","0.26","","","","","","","","","","","","","","","","","","","","","17.6","","","254","","","","","","","","","",
"PW 550","Soft Wood","pine","Non commercial","","","slow","Yes","Alburquerque, J. A et al., Environmental Pollution 196 (2015) 72-77.","","550","2.48","86.02","","0.42","","","8.24","0.51","","","","","","","","","","","","","","","","","","","","","10.2","","13.17","399","","","","","","","","","",
"WS 400","Grass","wheat straw","Non commercial","","","slow","Yes","Li, B et al., Atmospheric Environment 100 (2015) 10-19.","","400","20.8","","46.7","0.56","","","9.4","","","","","","","","","","","","","","","","","","","","","","24.1","","","8.9","","","","","","","","","",
"GW 350","Other/ Mixed","green waste","Non commercial","","","slow","Yes","Srinivasan, P et al., Science of The Total Environment 502 (2015) 471-480.","","350","1.04","","65.2","0.23","4.28","29.3","5.3","0.17","","","","","","","","","","","","","","","","","","","","","","","","3.0","","","","","","","","","",
"GW 450","Other/ Mixed","green waste","Non commercial","","","slow","Yes","Srinivasan, P et al., Science of The Total Environment 502 (2015) 471-480.","","450","1.51","","71.8","0.31","3.28","23.1","5.8","0.09","","","","","","","","","","","","","","","","","","","","","","","","3","","","","","","","","","",
"GW 550","Other/ Mixed","green waste","Non commercial","","","slow","Yes","Srinivasan, P et al., Science of The Total Environment 502 (2015) 471-480.","","550","1.61","","75.4","0.32","2.83","19.8","8.4","0.18","","","","","","","","","","","","","","","","","","","","","","","","153","","","","","","","","","",
"CC 600","Other/ Mixed","corn cob","Non commercial","","","slow","Yes","Srinivasan, P et al., Science of The Total Environment 502 (2015) 471-480.","","600","6.05","","82.2","1.51","2.15","8.1","9.5","4.63","","","","","","","","","","","","","","","","","","","","","","","","186","","","","","","","","","",
"PSD 700","Soft Wood","pine sawdust","Non commercial","","","slow","Yes","Srinivasan, P et al., Science of The Total Environment 502 (2015) 471-480.","","700","1.58","","90.9","0.11","1.31","6.1","9.7","1.57","","","","","","","","","","","","","","","","","","","","","","","","795","","","","","","","","","",
"WS 450","Grass","wheat straw","Non commercial","","","slow","Yes","Farrell, M et al., Soil Biology and Biochemistry 80 (2015) 79-88.","","450","","","53.1","2.24","","","8.39","9.18","","","","","","","","","","","","","","","","","","","","","","","","","","3300","","","","","","","",
"WS 550","Grass","wheat straw","Non commercial","","","slow","Yes","Farrell, M et al., Soil Biology and Biochemistry 80 (2015) 79-88.","","550","","","56.6","2.10","","","9.00","7.66","","","","","","","","","","","","","","","","","","","","","","","","","","","11700","","","","","","",
"PM 550","Manure","poultry manure","Non commercial","","","slow","Yes","Farrell, M et al., Soil Biology and Biochemistry 80 (2015) 79-88.","","550","","","44.1","1.71","","","9.57","7.68","","","","","","","","","","","","","","","","","","","","","","","","","","","16500","","","","","","",
"OM 450","Hard Wood","Oil mallee","Non commercial","","","slow","Yes","Farrell, M et al., Soil Biology and Biochemistry 80 (2015) 79-88.","","450","","","56.4","0.38","","","7.23","0.93","","","","","","","","","","","","","","","","","","","","","","","","","","","400","","","","","","",
"OM 550","Hard Wood","oil mallee","Non commercial","","","slow","Yes","Farrell, M et al., Soil Biology and Biochemistry 80 (2015) 79-88.","","550","","","67.0","0.54","","","7.51","0.85","","","","","","","","","","","","","","","","","","","","","","","","","","","200","","","","","","",
"MS 350","Corn stover","","Non commercial","","","slow","Yes","Fungo, B et al., Journal of Plant Nutrition and Soil Science 177 (2014) 34-38.","","350","14.6","","67.1","0.78","3.51","14.0","9.3","","","","","","","","","","","80","","","","","","90","","","1090","","","","32.2","","","","1910","4840","2550","25400","4570","3020","",
"MS 550","Corn stover","","Non commercial","","","slow","Yes","Fungo, B et al., Journal of Plant Nutrition and Soil Science 177 (2014) 34-38.","","550","15.8","","67.7","0.51","1.94","14.0","10.0","","","","","","","","","","","60","","","","","","110","","","450","","","","14.1","","","","3220","6570","3290","39700","7290","4860","",
"Eucalyptus 350","Hard Wood","","Non commercial","","","slow","Yes","Fungo, B et al., Journal of Plant Nutrition and Soil Science 177 (2014) 34-38.","","350","1.7","","67.1","0.23","3.84","27.1","7.5","","","","","","","","","","","20","","","","","","140","","","1680","","","","35.1","","","","140","4720","1120","880","60","","",
"Eucalyptus 550","Hard Wood","","Non commercial","","","slow","Yes","Fungo, B et al., Journal of Plant Nutrition and Soil Science 177 (2014) 34-38.","","550","3.5","","83.2","0.19","2.37","10.8","9.5","","","","","","","","","","","150","","","","","","70","","","2050","","","","12.2","","","","210","6030","1880","3440","10","60","",
"MW 600","Other/ Mixed","various woods","Non commercial","","","slow","Yes","Kizito, S et al., Science of The Total Environment 505 (2015) 102-112.","5.06","600","5.87","","86.3","0.73","0.79","12.18","9.80","0.411","","","","","","","","","","","","","","","","","","","","","","","8.92","273.623","BET Analysis","","","","","","","","",
"RH 600","Hull","rice husk","Non commercial","","","slow","Yes","Kizito, S et al., Science of The Total Environment 505 (2015) 102-112.","5.33","600","41.96","","37.91","0.89","2.06","59.14","7.80","0.2998","","","","","","","","","","","","","","","","","","","","","","","35.67","10.995","BET Analysis","","","","","","","","",
"Pine bark 950","Soft Wood","","Non commercial","","","slow","Yes","Kastner, J. R et al., Fuel Processing Technology 130 (2015) 31-37.","","950","","","88.20","1.05","0.50","","","","","","","","","","","","","","","","","","","","","","","","","","","330","BET Analysis","","","3279","","2002","","261","",
"oak 500","Hard Wood","","Non commercial","","","slow","Yes","Cheah, S et al., Environmental Science & Technology 48, 15 (2014) 8474-8480.","","500","4.5","","82.1","0.3","2.8","","","","","","","","","","","","","","","","","","","","","","","","","","23.6","","","","","1200","820","660","","290","",
"Oak 600","Hard Wood","","Non commercial","","","slow","Yes","Cheah, S et al., Environmental Science & Technology 48, 15 (2014) 8474-8480.","","600","4.6","","84.4","0.4","2.6","","","","","","","","","","","","","","","","","","","","","","","","","","19.1","","","","","1300","590","750","","200","",
"Oak 850","Hard Wood","","Non commercial","","","slow","Yes","Cheah, S et al., Environmental Science & Technology 48, 15 (2014) 8474-8480.","0.3","850","","","76.9","0.2","1.1","","","","","","","","","","","","","","","","","","","","","","","","","","","","","","","","","","","","",
"CS 500","Corn stover","","Non commercial","","","slow","Yes","Cheah, S et al., Environmental Science & Technology 48, 15 (2014) 8474-8480.","3.3","500","38.8","","45.0","0.7","2.2","","","","","","","","","","","","","","","","","","","","","","","","","","14.9","","","","","990","4900","4500","","9000","",
"CS 850","Corn stover","","Non commercial","","","slow","Yes","Cheah, S et al., Environmental Science & Technology 48, 15 (2014) 8474-8480.","3.2","850","47.1","","42.0","0.4","1.0","","","","","","","","","","","","","","","","","","","","","","","","","","8.4","","","","","1400","9200","5400","","10000","",
"Miscanthus 650","Grass","","Non commercial","","","slow","Yes","Bai, M et al., Journal of Plant Nutrition and Soil Science 177, 4 (2014) 633-637.","","650","38.98","","64.44","","1.39","5.37","","","","","","","","","","","","","","","","","","","","","","","","","","","","","","","","","","","",
"Miscanthus 500","Grass","","Non commercial","","","slow","Yes","Bai, M et al., Journal of Plant Nutrition and Soil Science 177, 4 (2014) 633-637.","","500","11.52","","60.26","","3.07","12.64","","","","","","","","","","","","","","","","","","","","","","","","","","","","","","","","","","","",
"corn spindle 550","Other/ Mixed","","Non commercial","","","slow","Yes","Bai, M et al., Journal of Plant Nutrition and Soil Science 177, 4 (2014) 633-637.","","550","9.90","","73.40","","2.33","13.31","","","","","","","","","","","","","","","","","","","","","","","","","","","","","","","","","","","",
"Willow 500","Soft Wood","","Non commercial","","","slow","Yes","Stewart, M. Removal of Organic and Inorganic Contaminants from Oil Sands Tailings using Carbon Based Adsorbents and Native Sediment. University of Alberta (2013).","9.10","500","0.8","","48.29","1.04","6.01","","","","","","","","","","","","","","","","","","","","","","","","","","21.6","","","","","","","","","","",
"WS 500","Grass","wheat straw","Non commercial","","","slow","Yes","Stewart, M. Removal of Organic and Inorganic Contaminants from Oil Sands Tailings using Carbon Based Adsorbents and Native Sediment. University of Alberta (2013).","","500","18.0","","45.34","0.41","5.97","","10.2","","","","","","","","","","","","","","","","","","","","","","95.5","","17.6","33.2","","","","","","","","","",
"GM 400","Manure","goat manure","Non commercial","","","slow","Yes","Touray, N et al., Journal of Analytical and Applied Pyrolysis, 109 (2014) 116-122.","","400","","","42.7","2.1","1.7","30.1","","","","","","","","","","","","","","","","","","2000","","","","","","","","","","","38000","67000","24000","29000","3000","18000","",
"GM 500","Manure","goat manure","Non commercial","","","slow","Yes","Touray, N et al., Journal of Analytical and Applied Pyrolysis, 109 (2014) 116-122.","","500","","","42.3","1.9","1.5","23.4","","","","","","","","","","","","","","","","","","1000","","","","","","","","","","","44000","79000","29000","33000","4000","5000","",
"GM 600","Manure","goat manure","Non commercial","","","slow","Yes","Touray, N et al., Journal of Analytical and Applied Pyrolysis, 109 (2014) 116-122.","","600","","","44.9","1.2","1.2","20.2","","","","","","","","","","","","","","","","","","3000","","","","","","","","","","","53000","94000","32000","34000","4000","6000","",
"GM 700","Manure","goat manure","Non commercial","","","slow","Yes","Touray, N et al., Journal of Analytical and Applied Pyrolysis, 109 (2014) 116-122.","","700","","","42.6","1.3","0.9","22.2","","","","","","","","","","","","","","","","","","2000","","","","","","","","","","","48000","83000","30000","32000","4000","6000","",
"GM 800","Manure","goat manure","Non commercial","","","slow","Yes","Touray, N et al., Journal of Analytical and Applied Pyrolysis, 109 (2014) 116-122.","","800","","","43.6","1.1","0.8","21.7","","","","","","","","","","","","","","","","","","1000","","","","","","","","","","","50000","93000","33000","33000","5000","13000","",
"Hemp 500","Other/ Mixed","","Non commercial","","","slow","Yes","Anjum, R et al., Ecotoxicology and Environmental Safety 107 (2014) 306-312.","","500","13.1","92.6","","","","","7.1","","","","","","","","","","1.67","66.7","0.74","","","5.86","1.56","528","36.2","","2444","","","","","","","","17845","81911","5705","18819","761","92.1","",
"Wood 500","Wood","","Non commercial","","","slow","Yes","Anjum, R et al., Ecotoxicology and Environmental Safety 107 (2014) 306-312.","","500","4.2","84.2","","","","","8.0","","","","","","","","","0.38","0.08","2.5","0.35","","","0.28","0.07","12.2","1.58","","326","","","","","","","","763","1156","428","2944","72.4","273","",
"Brachystegia sp. 350","Hard Wood","","Non commercial","","","slow","Yes","Alling, V et al., Journal of Plant Nutrition and Soil Science 177, 5 (2014) 671-680.","","500","","64.5","","0.77","1.99","","7.9","","","","","","","","","","","","","","","","","","","","","","77.9","","","","","","","","","","","","",
"lemongrass 450","Grass","Cymbopogon flexuosus","Non commercial","","","slow","Yes","Jain, S et al., Ecological Engineering 71 (2014) 703-709.","","450","","","53.0","1.0","3.6","","","","","","","","","","","","","","","","","3.3","","5.3","","","","","","","","","","","","150","36.6","542","","56.5","",
"CC 350","Other/ Mixed","corn cob","Non commercial","","","slow in earth mound kiln","Yes","Martinsen, V et al., Journal of Plant Nutrition and Soil Science 177, 5 (2014) 681-695.","","350","","","69.7","0.6","","","7.1","","","","","","","","","","","","","","","","","","","","","","32.5","","","","","","","","","","","","",
"CC 350","Other/ Mixed","corn cob","Non commercial","","","slow brick kiln","Yes","Martinsen, V et al., Journal of Plant Nutrition and Soil Science 177, 5 (2014) 681-695.","","350","","","81.1","0.7","","","8.8","","","","","","","","","","","","","","","","","","","","","","57.8","","","","","","","","","","","","",
"MS 450","Corn stover","","Non commercial","","","slow","Yes","Brennan, A et al., Environmental Pollution 193 (2014) 79-87.","","450","","","68.6","0.79","","","9.81","2.945","","","","","","","","","","41","","","","","","99","","","","","","","","","","","2981","","","22331","","","",
"CC 300","Other/ Mixed","corn cob","Non commercial","","","slow","Yes","Liu, X et al., Bioresource Technology 170 (2014) 76-82.","2.4","300","4.9","","67.21","0.67","4.49","27.63","8.1","","","","","","","","","","","","","","","","","","","","","","","","43.6","61.8","BET Analysis","","","","","","","","",
"CC 400","Other/ Mixed","corn cob","Non commercial","","","slow","Yes","Liu, X et al., Bioresource Technology 170 (2014) 76-82.","2.1","400","5.4","","79.65","0.67","3.96","15.72","9.1","","","","","","","","","","","","","","","","","","","","","","","","20.8","180.1","BET Analysis","","","","","","","","",
"CC 500","Other/ Mixed","corn cob","Non commercial","","","slow","Yes","Liu, X et al., Bioresource Technology 170 (2014) 76-82.","1.6","500","8.2","","83.27","0.78","3.33","12.62","9.3","","","","","","","","","","","","","","","","","","","","","","","","8.6","212.6","BET Analysis","","","","","","","","",
"CC 600","Other/ Mixed","corn cob","Non commercial","","","slow","Yes","Liu, X et al., Bioresource Technology 170 (2014) 76-82.","1.7","600","8.7","","84.31","0.76","2.41","12.52","10.4","","","","","","","","","","","","","","","","","","","","","","","","7.2","192.9","BET Analysis","","","","","","","","",
"CS 500","Corn stover","","Non commercial","","","slow","Yes","Liu, X et al., Bioresource Technology 170 (2014) 76-82.","1.8","500","12.7","","77.34","2.79","2.64","17.23","10.1","","","","","","","","","","","","","","","","","","","","","","","","8.9","201.3","BET Analysis","","","","","","","","",
"SD 500","Other/ Mixed","sawdust","Non commercial","","","slow","Yes","Liu, X et al., Bioresource Technology 170 (2014) 76-82.","1.2","500","5.1","","87.61","0.93","2.15","9.31","9.5","","","","","","","","","","","","","","","","","","","","","","","","13.1","243.1","BET Analysis","","","","","","","","",
"MC 400","Soft Wood","mixed conifers","Non commercial","","","fast","Yes","Jarvis, J. M et al., Energy & Fuels 28, 10 (2014) 6438-6446.","","400","","","89.","0.26","","","8.1","0.103","","","","","","","","35","","12","","","","","","33","","","","","","","","","","","490","6700000","990000","3900000","","3900","",
"OWO 400","Hard Wood","Oregon white oak","Non commercial","","","fast","Yes","Jarvis, J. M et al., Energy & Fuels 28, 10 (2014) 6438-6446.","","400","","","87.0","0.62","","","7.9","0.180","","","","","","","","91","","40","","","","","","65","","","","","","","","","","","880","35000000","2300000","8600000","","13000","",
"SB 400","Other/ Mixed","scotch broom","Non commercial","","","fast","Yes","Jarvis, J. M et al., Energy & Fuels 28, 10 (2014) 6438-6446.","","400","","","94","1.10","","","7.5","0.235","","","","","","","","46","","29","","","","","","91","","","","","","","","","","","1300","8000000","3100000","12000000","","6000","",
"YP 450","Hard Wood","yellow poplar","Non commercial","","","fast","No","Hwang, H et al., Journal of Analytical and Applied Pyrolysis (2014).","","450","","","74.6","0.5","3.6","21.3","","","","","","","","","","","","","","","","","","","","","","","","","","","","","","","","","","","",
"YP 500","Hard Wood","yellow polar","Non commercial","","","fast","Yes","Hwang, H et al., Journal of Analytical and Applied Pyrolysis (2014).","","500","","","75.4","0.5","3.2","20.9","","","","","","","","","","","","","","","","","","","","","","","","","","","","","","","","","","","",
"YP 550","Hard Wood","yellow poplar","Non commercial","","","fast","Yes","Hwang, H et al., Journal of Analytical and Applied Pyrolysis (2014).","","550","","","80.3","0.5","3.0","16.2","","","","","","","","","","","","","","","","","","","","","","","","","","","","","","","","","","","",
"OTP 450","Other/ Mixed","olive tree pruning","Non commercial","","","slow","Yes","Olmo, M et al., Biology and Fertility of Soils 50, 8 (2014) 1177-1187.","","450","","1.480","","0.164","","","8.24","0.18","","","","","","","","","","3.8","","","","","","1.0","","","","","","","","","","","21.0","","345.3","1004","","26.0","",
"WC 620","Other/ Mixed","various wood chippings","Non commercial","","","slow","Yes","de la Rosa, J. M et al., Science of The Total Environment 499 (2014) 175-184.","","620","10.6","","75.7","0.3","1.8","11.6","10.4","","","","","","","","","","","","","","","","","","","","","","","","","402.7","BET Analysis","","","","","","","","",
"PS 500","Sludge","paper sludge","Non commercial","","","slow","Yes","de la Rosa, J. M et al., Science of The Total Environment 499 (2014) 175-184.","","500","25.1","","50.9","1.4","2.0","20.6","10.4","","","","","","","","","","","","","","","","","","","","","","","","","116.9","BET Analysis","","","","","","","","",
"SS 600","Sludge","sewage sludge","Non commercial","","","slow","Yes","de la Rosa, J. M et al., Science of The Total Environment 499 (2014) 175-184.","","600","69.5","","17.9","2.0","1.5","9.2","6.7","","","","","","","","","","","","","","","","","","","","","","","","","67.3","BET Analysis","","","","","","","","",
"MP 550","Soft Wood","mixed pine chippings","Non commercial","","","slow","Yes","Bastos, A. C et al., Ecotoxicology 23, 9 (2014) 1784-1793.","","550","","","","","","","9.50","","","","","","","1.800","0.430","82.77","","20.846","15.504","","0.918","82.31","","76.600","","","","","","","","","","","","","","","","","",
"NS 600","Nutshell","","Non commercial","","","slow","Yes","Trakal, L et al., Engineering implications. Bioresource Technology 171 (2014) 442-451.","","600","1.68","","88.2","0.31","2.10","7.82","8.63","","","","","","","","","","","","","","","","","","","","","","84.4","","","465","BET Analysis","","","","","","","","",
"WS 600","Grass","wheat straw","Non commercial","","","slow","Yes","Trakal, L et al., Engineering implications. Bioresource Technology 171 (2014) 442-451.","","600","21.9","","70.4","0.97","1.73","6.27","9.86","","","","","","","","","","","","","","","","","","","","","","334","","","364","BET Analysis","","","","","","","","",
"GS 600","Other/ Mixed","grape stalks","Non commercial","","","slow","Yes","Trakal, L et al., Engineering implications. Bioresource Technology 171 (2014) 442-451.","","600","16.1","","70.2","1.45","1.70","12.5","10.0","","","","","","","","","","","","","","","","","","","","","","402","","","72","BET Analysis","","","","","","","","",
"GH 600","Hull","grape husks","Non commercial","","","slow","Yes","Trakal, L et al., Engineering implications. Bioresource Technology 171 (2014) 442-451.","","600","11.8","","74.9","1.93","1.92","10.8","9.98","","","","","","","","","","","","","","","","","","","","","","187","","","77","BET Analysis","","","","","","","","",
"PS 600","Hull","plum stone","Non commercial","","","slow","Yes","Trakal, L et al., Engineering implications. Bioresource Technology 171 (2014) 442-451.","","600","5.33","","81.8","0.82","2.01","10.6","7.36","","","","","","","","","","","","","","","","","","","","","","121","","","443","BET Analysis","","","","","","","","",
"HW 600","Hard Wood","Populus tremuloides","Non commercial","","","slow","Yes","Veksha, A et al., Bioresource Technology 171 (2014) 88-94.","","600","2.0","","89.0","0.7","2.4","","","","","","","","","","","","","","","","","","","","","","","","","","","","","","","","","","","","",
