Repository: senseichaz/biochar-cruncher

File: data.csv (part 9 of 10)
"Biochar Name","Feedstock Composition","Optional comments about Feedstock","Commercial","Geographic Region","Manufacturer","Pyrolysis Method","Source: Peer Reviewed Publication","Reference","Moisture (%)","Temperature (C)","Total Ash Content (%)","C Organic (%)  ","Total C (%) Used in Plot","Total N (%)","H (%)","O (%)","pH","EC (dS/m)","Mean Particle Size (mm)","Germination Inhibition","Polycylic Aromatic Hydrocarbons (mg/kg)","Dioxin/Furan (mg/kg)","Polychlorinated Biphenyls (mg/kg)","Arsenic (mg/kg)","Cadmium (mg/kg)","Chromium (mg/kg)","Cobalt (mg/kg)","Copper (mg/kg)","Lead (mg/kg)","Molybdenum (mg/kg)","Mercury (mg/kg)","Nickel (mg/kg)","Selenium (mg/kg)","Zinc (mg/kg)","Boron (mg/kg)","Chlorine (mg/kg)","Sodium (mg/kg)","Previous Page","Cation Exchange Capacity (cmolc/kg)","Method Summary/Reference","Volatile Matter (%)","Total Surface Area (m2/g)","Method Summary/Reference","Extractable P (mg/kg)","Total P (mg/kg)","Calcium (mg/kg)","Magnesium (mg/kg)","Potassium (mg/kg)","Aluminum (mg/kg)","Iron (mg/kg)","Elemental extraction method",
"SG 650, 20","Grass","switchgrass","Non commercial","","","slow with residence time of 20 minutes","Yes","Conti, R et al., Journal of Analytical and Applied Pyrolysis 110 (2014) 239-247.","","650","11.8","","71.8","0.44","","","9.9","","","","","","","","","","","","","","","","","","","","","","","","","","","","","","","","","","",
"SG 700, 5","Grass","switchgrass","Non commercial","","","slow with residence time of 5 minutes","Yes","Conti, R et al., Journal of Analytical and Applied Pyrolysis 110 (2014) 239-247.","","700","11.3","","75.4","0.40","","","9.6","","","","","","","","","","","","","","","","","","","","","","","","","","","","","","","","","","",
"SG 700, 10","Grass","switchgrass","Non commercial","","","slow with residence time of 10 minutes","Yes","Conti, R et al., Journal of Analytical and Applied Pyrolysis 110 (2014) 239-247.","","700","11.9","","69.8","0.40","","","9.8","","","","","","","","","","","","","","","","","","","","","","","","","","","","","","","","","","",
"SG 700, 20","Grass","switchgrass","Non commercial","","","slow with residence time of 20 minutes","Yes","Conti, R et al., Journal of Analytical and Applied Pyrolysis 110 (2014) 239-247.","","700","12.3","","73.4","0.39","","","10.2","","","","","","","","","","","","","","","","","","","","","","","","","","","","","","","","","","",
"Corn 300","Other/ Mixed","","Non commercial","","","slow","Yes","Fang, C et al., International Journal of Environmental Research and Public Health 11, 9 (2014) 9217-9237.","","300","","","48.82","0.70","5.642","","","","","","","","","","","","","","","","","","","","","","","","","","","388.193","BET Analysis","","","","","","","","",
"Corn 450","Other/ Mixed","Corn","Non commercial","","","slow","Yes","Fang, C et al., International Journal of Environmental Research and Public Health 11, 9 (2014) 9217-9237.","","450","","","65.96","0.76","3.670","","","","","","","","","","","","","","","","","","","","","","","","","","","422.477","BET Analysis","","","","","","","","",
"Corn 600","Other/ Mixed","corn","Non commercial","","","slow","Yes","Fang, C et al., International Journal of Environmental Research and Public Health 11, 9 (2014) 9217-9237.","","600","","","70.64","0.73","2.544","","","","","","","","","","","","","","","","","","","","","","","","","","","494.929","BET Analysis","","","","","","","","",
"CMSM 250","Other/ Mixed","cattle manure and silage maize","Commercial","","","slow","Yes","Pituello, C et al., Journal of Soils and Sediments (2014) 1-13.","","250","8.6","","52.2","1.9","","","7.9","1.156","","","","","","","","","","","","","","","","","","","","","","","","","","","4500","","","10300","","","",
"CMSM 350","Other/ Mixed","cattle manure and silage maize","Non commercial","","","slow","Yes","Pituello, C et al., Journal of Soils and Sediments (2014) 1-13.","","350","14.5","","60.7","2.6","","","8.6","0.691","","","","","","","","","","","","","","","","","","","","","","","","","","","7300","","","17100","","","",
"CMSM 450","Other/ Mixed","cattle manure and silage maize","Non commercial","","","slow","Yes","Pituello, C et al., Journal of Soils and Sediments (2014) 1-13.","","450","16.6","","63.2","2.2","","","10.3","1.070","","","","","","","","","","","","","","","","","","","","","","","","","","","7700","","","20400","","","",
"CMSM 550","Other/ Mixed","cattle manure and silage maize","Non commercial","","","slow","Yes","Pituello, C et al., Journal of Soils and Sediments (2014) 1-13.","","550","18.6","","65.9","2.2","","","10.3","1.695","","","","","","","","","","","","","","","","","","","","","","","","","","","11300","","","23200","","","",
"MOW 250","Other/ Mixed","municipal organic waste","Commercial","","","slow","Yes","Pituello, C et al., Journal of Soils and Sediments (2014) 1-13.","","250","37.6","","33.7","4.1","","","7.2","1.207","","","","","","","","","","","","","","","","","","","","","","","","","","","17800","","","5600","","","",
"MOW 350","Sludge","municipal organic waste","Commercial","","","slow","Yes","Pituello, C et al., Journal of Soils and Sediments (2014) 1-13.","","350","44.2","","34.8","4.0","","","7.6","0.275","","","","","","","","","","","","","","","","","","","","","","","","","","","20500","","","6500","","","",
"MOW 450","Other/ Mixed","municipal organic waste","Commercial","","","slow","Yes","Pituello, C et al., Journal of Soils and Sediments (2014) 1-13.","","450","55.1","","29.4","3.0","","","7.4","0.362","","","","","","","","","","","","","","","","","","","","","","","","","","","24700","","","8000","","","",
"MOW 550","Sludge","municipal organic waste","Commercial","","","slow","Yes","Pituello, C et al., Journal of Soils and Sediments (2014) 1-13.","","550","61.1","","26.2","2.7","","","7.1","0.814","","","","","","","","","","","","","","","","","","","","","","","","","","","26100","","","8700","","","",
"PL 250","Other/ Mixed","poultry litter","Non commercial","","","slow","Yes","Pituello, C et al., Journal of Soils and Sediments (2014) 1-13.","","250","14.0","","43.7","4.1","","","6.9","0.402","","","","","","","","","","","","","","","","","","","","","","","","","","","8700","","","22300","","","",
"PL 350","Other/ Mixed","poultry litter","Non commercial","","","slow","Yes","Pituello, C et al., Journal of Soils and Sediments (2014) 1-13.","","350","25.1","","51.2","5.6","","","8.0","0.353","","","","","","","","","","","","","","","","","","","","","","","","","","","14400","","","37700","","","",
"PL 450","Other/ Mixed","poultry litter","Non commercial","","","slow","Yes","Pituello, C et al., Journal of Soils and Sediments (2014) 1-13.","","450","28.8","","51.2","4.5","","","9.9","0.432","","","","","","","","","","","","","","","","","","","","","","","","","","","16400","","","43200","","","",
"PL 550","Other/ Mixed","poultry litter","Non commercial","","","slow","Yes","Pituello, C et al., Journal of Soils and Sediments (2014) 1-13.","","550","32.6","","51.1","3.7","","","10.2","0.419","","","","","","","","","","","","","","","","","","","","","","","","","","","19400","","","48000","","","",
"PR 250","Other/ Mixed","vineyard pruning residue","Non commercial","","","slow","Yes","Pituello, C et al., Journal of Soils and Sediments (2014) 1-13.","","250","3.5","","48.7","0.9","","","6.0","0.961","","","","","","","","","","","","","","","","","","","","","","","","","","","1000","","","4600","","","",
"PR 350","Other/ Mixed","vineyard pruning residue","Non commercial","","","slow","Yes","Pituello, C et al., Journal of Soils and Sediments (2014) 1-13.","","350","7.4","","65.9","1.3","","","6.8","0.590","","","","","","","","","","","","","","","","","","","","","","","","","","","2000","","","9700","","","",
"PR 450","Other/ Mixed","vineyard pruning residue","Non commercial","","","slow","Yes","Pituello, C et al., Journal of Soils and Sediments (2014) 1-13.","","450","7.9","","69.3","1.3","","","9.0","0.517","","","","","","","","","","","","","","","","","","","","","","","","","","","2400","","","11700","","","",
"PR 550","Other/ Mixed","vineyard pruning residue","Non commercial","","","slow","Yes","Pituello, C et al., Journal of Soils and Sediments (2014) 1-13.","","550","9.8","","75.1","1.3","","","9.7","0.540","","","","","","","","","","","","","","","","","","","","","","","","","","","3000","","","14200","","","",
"SS 250","Sludge","sewage sludge","Non commercial","","","slow","Yes","Pituello, C et al., Journal of Soils and Sediments (2014) 1-13.","","250","48.6","","28.3","3.8","","","6.9","0.691","","","","","","","","","","","","","","","","","","","","","","","","","","","17300","","","4200","","","",
"SS 350","Sludge","sewage sludge","Non commercial","","","slow","Yes","Pituello, C et al., Journal of Soils and Sediments (2014) 1-13.","","350","58.1","","27.5","3.6","","","7.3","0.092","","","","","","","","","","","","","","","","","","","","","","","","","","","19600","","","4400","","","",
"SS 450","Sludge","sewage sludge","Non commercial","","","slow","Yes","Pituello, C et al., Journal of Soils and Sediments (2014) 1-13.","","450","67.0","","22.5","2.8","","","7.2","0.130","","","","","","","","","","","","","","","","","","","","","","","","","","","21900","","","4900","","","",
"SS 550","Sludge","sewage sludge","Non commercial","","","slow","Yes","Pituello, C et al., Journal of Soils and Sediments (2014) 1-13.","","550","73.2","","20.1","2.3","","","7.1","0.210","","","","","","","","","","","","","","","","","","","","","","","","","","","23600","","","4200","","","",
"SG 650","Grass","switchgrass","Non commercial","","","Fast","Yes","Chintala, R et al., Journal of Hazardous Materials 279 (2014) 244-256.","","650","21.2","","76.1","1.5","0.80","0.40","10.8","0.200","","","","","","","","","","11","","","","","","34","","","","","58","","","42","","","2100","7400","1700","18000","","822","",
"CS 650","Corn stover","","Non commercial","","","fast","Yes","Chintala, R et al., Journal of Hazardous Materials 279 (2014) 244-256.","","650","23.5","","73.6","1.4","1.1","0.40","11.0","3.000","","","","","","","","","","15","","","","","","53","","","","","62","","","38","","","2400","9600","5300","23000","","754","",
"PWC 650","Soft Wood","pine wood chips","Non commercial","","","fast","Yes","Chintala, R et al., Journal of Hazardous Materials 279 (2014) 244-256.","","650","14.5","","82.1","0.42","1.9","1.0","5.80","0.890","","","","","","","","","","7.5","","","","","","55","","","","","37","","","48","","","300","2700","500","3400","","560","",
"Grass straw 200","Grass","","Non commercial","","","slow","Yes","Keiluweit et al., Env Sci & Technol 44, 4 (2010) 1247-1253.","","200","5.7","","47.2","0.61","7.11","45.1","","","","","","","","","","","","","","","","","","","","","","","","","70.7","3.3","BET Analysis","","","","","","","","",
"Grass straw 300","Grass","","Non commercial","","","slow","Yes","Keiluweit et al., Env Sci & Technol 44, 4 (2010) 1247-1253","","300","9.4","","59.7","1.02","6.64","32.7","","","","","","","","","","","","","","","","","","","","","","","","","54.4","4.5","BET Analysis","","","","","","","","",
"Grass straw 400","Grass","","Non commercial","","","slow","Yes","Keiluweit et al., Env Sci & Technol 44, 4 (2010) 1247-1253","","400","16.3","","77.3","1.24","4.70","16.7","","","","","","","","","","","","","","","","","","","","","","","","","26.8","8.7","BET Analysis","","","","","","","","",
"Grass straw 500","Grass","","Non commercial","","","slow","Yes","Keiluweit et al., Env Sci & Technol 44, 4 (2010) 1247-1253","","500","15.4","","82.2","1.09","3.32","13.4","","","","","","","","","","","","","","","","","","","","","","","","","20.3","50","BET Analysis","","","","","","","","",
"Grass straw 600","Grass","","Non commercial","","","slow","Yes","Keiluweit et al., Env Sci & Technol 44, 4 (2010) 1247-1253","","600","18.9","","89.0","0.99","2.47","7.6","","","","","","","","","","","","","","","","","","","","","","","","","13.5","75","BET Analysis","","","","","","","","",
"Grass straw 700","Grass","","Non commercial","","","slow","Yes","Keiluweit et al., Env Sci & Technol 44, 4 (2010) 1247-1253","","700","19.3","","94.2","0.70","1.53","3.6","","","","","","","","","","","","","","","","","","","","","","","","","9.1","139","BET Analysis","","","","","","","","",
"Olive pomace biochar","Pomace","","Non commercial","Italy ","Research institute (Research purposes) ","Slow pyrolysis","Yes","Hmid, A.; Al Chami, Z.; Sillen, W.; De Vocht, A.; Vangronsveld, J. Olive mill waste biochar: a promising soil amendment for metal immobilization in contaminated soils. Environmental Science and Pollution Research 2015, 22, 1444.","","","","","","","","","","","","","","","","","","","","","","","","","","","","","","","","","","","","","","","","","","","",
"New Age","Hard Wood","Wood is used sanitary cuttings","Commercial","Russia, Marii El","New Age Company","low-temperature pyrolysis","No","","6","340","3","88","788"," 1","4","10"," 5"," 0","30","Pass","","","","","","","","","","","","","","","","","","","","","","","","","","","","","","","",
"Palm300","Soft Wood","palm fronds","Non commercial","CA, USA","","slow pyrolysis","Yes","Hale, L., et al. Soil Biology and Biochemistry 81 (2015) 228-235.","","300","","","59.22","1.33","","","6.47","1.33","","","","","","","","","","","","","","","","","","","","","","","","3.1","BET/ IBI Certification Program Manual: Requirements and Procedures for Biochar Certification, 2013.","","","","","","","","",
"Palm600","Soft Wood","palm fronds","Non commercial","USA","","slow pyrolysis","Yes","Hale, L., et al. Soil Biology and Biochemistry 81 (2015) 228-235.","","600","","","64.32","0.67","","","10.13","2.36","","","","","","","","","","","","","","","","","","","","","","","","196.4","BET/ IBI Certification Program Manual: Requirements and Procedures for Biochar Certification, 2013.","","","","","","","","",
"Pine300","Soft Wood","pine wood","Non commercial","CA, USA","","slow pyrolysis","Yes","Hale, L., et al. Soil Biology and Biochemistry 81 (2015) 228-235.","","300","","","71.9","0.25","","","4.63","0.07","","","","","","","","","","","","","","","","","","","","","","","","9.6","BET/ IBI Certification Program Manual: Requirements and Procedures for Biochar Certification, 2013.","","","","","","","","",
"Pine600","Soft Wood","pine wood","Non commercial","CA, USA","","slow pyrolysis","Yes","Hale, L., et al. Soil Biology and Biochemistry 81 (2015) 228-235.","","600","","","72.35","0.21","","","6.75","0.06","","","","","","","","","","","","","","","","","","","","","","","","112.9","BET/ IBI Certification Program Manual: Requirements and Procedures for Biochar Certification, 2013.","","","","","","","","",
"Nut300","Nutshell","coconut shell","Non commercial","CA, USA","","slow pyrolysis","Yes","Hale, L., et al. Soil Biology and Biochemistry 81 (2015) 228-235.","","300","","","60.60","0.35","","","6.88","0.72","","","","","","","","","","","","","","","","","","","","","","","","0.04","BET/ IBI Certification Program Manual: Requirements and Procedures for Biochar Certification, 2013.","","","","","","","","",
"Nut600","Nutshell","coconut shell","Non commercial","CA, USA","","slow pyrolysis","Yes","Hale, L., et al. Soil Biology and Biochemistry 81 (2015) 228-235.","","600","","","71.27","0.66","","","9.85","1.6","","","","","","","","","","","","","","","","","","","","","","","","59.5","BET/ IBI Certification Program Manual: Requirements and Procedures for Biochar Certification, 2013.","","","","","","","","",
"Pit300","Other/ Mixed","stone fruit pits","Non commercial","CA, USA","","slow pyrolysis","Yes","Hale, L., et al. Soil Biology and Biochemistry 81 (2015) 228-235.","","300","","","78.94","3.02","","","7.39","0.17","","","","","","","","","","","","","","","","","","","","","","","","0.02","BET/ IBI Certification Program Manual: Requirements and Procedures for Biochar Certification, 2013.","","","","","","","","",
"Pit600","Other/ Mixed","stone fruit pits","Non commercial","CA, USA","","slow pyrolysis","Yes","Hale, L., et al. Soil Biology and Biochemistry 81 (2015) 228-235.","","600","","","72.41","1.96","","","8.26","0.78","","","","","","","","","","","","","","","","","","","","","","","","221.5","BET/ IBI Certification Program Manual: Requirements and Procedures for Biochar Certification, 2013","","","","","","","","",
"Shell300","Nutshell","pistachio shells","Non commercial","CA, USA","","slow pyrolysis","Yes","Hale, L., et al. Soil Biology and Biochemistry 81 (2015) 228-235.","","300","","","69.63","1.79","","","6.11","0.31","","","","","","","","","","","","","","","","","","","","","","","","1.7","BET/ IBI Certification Program Manual: Requirements and Procedures for Biochar Certification, 2013","","","","","","","","",
"Shell600","Nutshell","pistachio shells","Non commercial","CA, USA","","","Yes","Hale, L., et al. Soil Biology and Biochemistry 81 (2015) 228-235.","","600","","","79.77","0.62","","","9.06","1.01","","","","","","","","","","","","","","","","","","","","","","","","261.6","BET/ IBI Certification Program Manual: Requirements and Procedures for Biochar Certification, 2013","","","","","","","","",
"SB","Other/ Mixed","straw","Non commercial","","","","Yes","Roh, H. et al. Journal of Industrial and Engineering Chemistry 26 (2015) 226-233. Print.","","","","50.2","","","","8.6","","","","","","","","","","","","","","","","","","","","","","","","","","","","","762.63","","","","","","",
"WCB","Other/ Mixed","woodschips","Non commercial","","","","Yes","Roh, H et al. Journal of Industrial and Engineering Chemistry 26 (2015) 226-233.","","","","64.2","","","","8.4","","","","","","","","","","","","","","","","","","","","","","","","","","","","","102","","","","","","",
"WSB","Sludge","wastewater","Non commercial","","","","Yes","Roh, H et al. Journal of Industrial and Engineering Chemistry 26 (2015) 226-233.","","","","47.7","","","","8.3","","","","","","","","","","","","","","","","","","","","","","","","","","","","","152.94","","","","","","",
"BS","Soft Wood","pinewood","Non commercial","","","slow","","Yargicoglu, E.N. et al. Waste Management 36 (2015) 256-68.","0.33","500","65.7","","53.2","0.4","1.6","","8.47","0.04","","","","","","","","","","","","","","","","","","","","","","","","40.63","","","","","","","","","",
"CK","Soft Wood","90% pine 10% fir wood","Non commercial","","","fast","","Yargicoglu, E.N. et al. Waste Management 36 (2015) 256-68.","5.66","500","61.6","","23.5","0.01","0.4","","8.77","0.007","","","","","","","","","","","","","","","","","","","","","","","","155.1","","","","","","","","","",
"AW","Hard Wood","aged oak and hickory wood","Non commercial","","","Missouri type concreter kiln","","Yargicoglu, E.N. et al. Waste Management 36 (2015) 256-68.","66.2","500","25.4","","51.9","0.4","2.2","","7.88","0.14","","","","","","","","","","","","","","","","","","","","","","","","5.41","","","","","","","","","",
"CE-WP1","Soft Wood","pinewood pellets","Non commercial","","","gasification","","Yargicoglu, E.N. et al. Waste Management 36 (2015) 256-68.","1.38","520","4.6","","70.7","0.3","3.8","","6.24","4.15","","","","","","","","","","","","","","","","","","","","","","","","0.38","","","","","","","","","",
"CE-WP2","Soft Wood","pinewood pellets","Non commercial","","","gasification","","Yargicoglu, E.N. et al. Waste Management 36 (2015) 256-68.","2.15","520","1.5","","74","0.3","3.8","","6.78","1.1","","","","","","","","","","","","","","","","","","","","","","","","0.1","","","","","","","","","",
"CE-AWP","Soft Wood","pinewood pellets","Non commercial","","","gasification","","Yargicoglu, E.N. et al. Waste Management 36 (2015) 256-68.","1.98","520","4.3","","78.1","0.4","1.8","","7.64","0.54","","","","","","","","","","","","","","","","","","","","","","","","","","","","","","","","","",
"BC900","Sludge","municipal sewage sludge","Non commercial","","","","Yes","Chen, Tan, et al. Bioresource Technology 190 (2015) 388-94.","","900","88.07","","15.92","0.53","0.11","2.439","10.17","","","","","","","","","","","","","","","","","","","","","","247.51","","","","","","","69560","17520","","","","",
"Oedogonium biomass","Other/ Mixed","Oedogonium biomass","Non commercial","","","","Yes","Roberts, David A., et al. Journal of Environmental Management 161 (2015): 173-80. ","","","","","30.7","3","0.7","8.1","9.4","2.143","","","","","","79.3","1.5","29.8","12.3","49.1","2.2","","","58.4","15.2","269.3","","","3.6","","","","","","","","","","6400","27600","1200","41200","",
"FCB","Other/ Mixed","fungus chaff","Non commercial","China","","low tempertaure","Yes","Tong, De-Li, et al. Communications in Soil Science and Plant Analysis 46(15), (2015) 1913-1921.","","300","","","53.3","3","","","7.97","","","","","","","","","","","","","","","","","","","","4025","","","","","","","","","43714","15972","6229080","","","",
"TERRA PRETA","Other/ Mixed","bio-charcoal, humus, clay, alumina, shell limestone, perlite, microorganisms, and organic fertilizer","Commercial","Germany","","","Yes","Rinklebe, Jörg, et al. Chemosphere 142 (2016) 41-47.","","","","26.6","28.7","6.11","","","7.3","","","","","","","16.3","","","","22.7","","","","11.7","","71.7","","","","","","","","","","","","","300","","12400","8500","Microwave digestion",
"SwS","Sludge","thermally-dried sewage sludge","Non commercial","","","slow","Yes","Ojeda, Gerardo, et al. Geoderma 249-250 (2015) 1-11.","","500","","","","","","","10","","","","","","","","2.2","385","","767","277","","","249","","3074","","","3800","","","","","","","","51200","89100","","9100","","42700","",
"PoS","Hard Wood","poplar wood","Non commercial","","","slow","Yes","Ojeda, Gerardo, et al. Geoderma 249-250 (2015) 1-11.","","500","","","","","","","8.3","","","","","","","","","213","","411.5","75","","","253","","140","","","1000","","","","","","","","2000","9600","","6600","","2000","",
"PoF","Hard Wood","poplar wood","Non commercial","","","fast","Yes","Ojeda, Gerardo, et al. Geoderma 249-250 (2015) 1-11.","","450","","","","","","","9","","","","","","","","","40","","29","62","","","23","","540","","","1000","","","","","","","","600","12200","","9200","","1900","",
"PiS","Soft Wood","pine wood","Non commercial","","","slow","Yes","Ojeda, Gerardo, et al. Geoderma 249-250 (2015) 1-11.","","500","","","","","","","7.1","","","","","","","","","83","","120.25","16","","","97","","205","","","300","","","","","","","","3500","3800","","3500","","1200","",
"PiF","Soft Wood","pine wood","Non commercial","","","fast","Yes","Ojeda, Gerardo, et al. Geoderma 249-250 (2015) 1-11.","","450","","","","","","","8.4","","","","","","","","","26.2","","12","10.1","","","24.5","","181","","","500","","","","","","","","500","8300","","6400","","1600","",
"PiG","Soft Wood","pine wood","Non commercial","","","gasification","Yes","Ojeda, Gerardo, et al. Geoderma 249-250 (2015) 1-11.","","750","","","","","","","11.8","","","","","","","","1.2","26","","224","9.1","","","10","","1243","","","800","","","","","","","","800","92300","","8300","","80","",
"PI","Nutshell","pistachio shells","Non commercial","Greece","","slow","Yes","Konsolakis, M., et al. Royal Society of Chemistry 5 (2015) 73399–73409.","","350","1.7","","70","0.23","3.3","","5.1","","","","","","","","","","","","","","","","","","","","","","","","48.1","6.4","","","","","","","","","",
"PE","Nutshell","pecan shells","Non commercial","Greece","","slow","Yes","Konsolakis, M., et al. Royal Society of Chemistry 5 (2015) 73399–73409.","","350","1.8","","65.6","0.6","3","","4.9","","","","","","","","","","","","","","","","","","","","","","","","40.9","3.2","","","","","","","","","",
"SD","Wood","sawdust","Non commercial","Greece","","slow","Yes","Konsolakis, M., et al. Royal Society of Chemistry 5 (2015) 73399–73409.","","350","1.7","","63.2","0.32","2.1","","4.5","","","","","","","","","","","","","","","","","","","","","","","","42.9","2.6","","","","","","","","","",
"PM_B450","Sludge","sewage sludge paper mill industry","Non commercial","","","","Yes","Pečkytė, J., et al. Science - Future of Lithuania 7(4) (2015) 399-406.","","450","3.03","","17.47","","","","8.75","","","","","","","","0.27","99.2","","52.8","17.55","","","24.51","","78.56","","","","","","","","","","","","","","","","","",
"PM_B600","Sludge","sewage sludge paper mill industry","Non commercial","","","","Yes","Pečkytė, J., et al. Science - Future of Lithuania 7(4) (2015) 399-406.","","600","7.32","","15.54","","","","9.72","","","","","","","","0.3","115.92","","54.9","18.31","","","24.69","","82.6","","","","","","","","","","","","","","","","","",
"Le_B450","Sludge","sewage sludge leather industry","Non commercial","","","","Yes","Pečkytė, J., et al. Science - Future of Lithuania 7(4) (2015) 399-406.","","450","15.45","","23.44","","","","8.71","","","","","","","","0.59","1178.11","","82.02","20.8","","","53.46","","137.53","","","","","","","","","","","","","","","","","",
"Le_B600","Sludge","sewage sludge leather industry","Non commercial","","","","Yes","Pečkytė, J., et al. Science - Future of Lithuania 7(4) (2015) 399-406.","","600","13.34","","20.17","","","","9.57","","","","","","","","0.6","1358.47","","86.09","21.09","","","62.63","","148.97","","","","","","","","","","","","","","","","","",
"Horotiu-1","Other/ Mixed","","Non commercial","New Zealand","","","Yes","Calvelo Pereira, R. et al. European Journal of Soil Science 65 (2014) 83-95.","16.8","900","24.4","48.5","48.5","0.4","2","24.8","5","0.024","","","","","","","","","","","","","","","","","","","","","","","31.7","","","","","","","","","","",
"Papamoa-1","Other/ Mixed","","Non commercial","New Zealand","","","Yes","Calvelo Pereira, R. et al. European Journal of Soil Science 65 (2014) 83-95.","17.7","900","8.8","61.3","61.3","0.4","27","26.7","6","0.017","","","","","","","","","","","","","","","","","","","","","","","35.4","","","","","","","","","","",
"Papamoa-2","Other/ Mixed","","Non commercial","New Zealand","","","Yes","Calvelo Pereira, R. et al. European Journal of Soil Science 65 (2014) 83-95.","17.8","900","11.6","60.9","60.9","1","2.2","24.3","5.5","0.04","","","","","","","","","","","","","","","","","","","","","","","38.3","","","","","","","","","","",
"PW 350","Soft Wood","pine wood pellets","Commercial","Spain","AMATEX SA","slow","Yes","Alburquerque, J.A., et al. Journal of Cleaner Production 120 (2016) 191-197.","3.88","350","1.36","78.3","","0.3389","","","7.2","0.26","","","","","","","","","","98","","","","","","36","","","","","17.6","modified ammonium-acetate compulsory displacement ","30.16","254","","","158","2780","624","1567","","241","",
"PW 450","Soft Wood","pine wood pellets","Commercial","Spain","AMATEX SA","slow","Yes","Alburquerque, J.A., et al. Journal of Cleaner Production 120 (2016) 191-197.","3.58","450","1.7","83.62","","0.3633","","","7.5","0.26","","","","","","","","","","134","","","","","","42","","","","","12.6","modified ammonium-acetate compulsory displacement ","19.13","288","","","148","3316","574","1708","","200","",
"PW 550","Soft Wood","pine wood pellets","Commercial","Spain","AMATEX SA","slow","Yes","Alburquerque, J.A., et al. Journal of Cleaner Production 120 (2016) 191-197.","4.27","550","2.48","86.02","","0.4207","","","8.2","0.51","","","","","","","","","","170","","","","","","38","","","","","10.2","modified ammonium-acetate compulsory displacement ","13.17","399","","","162","3873","812","2013","","285","",
"OS 350","Pomace","olive stone","Commercial","Spain","BIOTERM AGROFORESTAL SL","slow","Yes","Alburquerque, J.A., et al. Journal of Cleaner Production 120 (2016) 191-197.","3.299","350","1.55","82.79","","0.3072","","","8","1.25","","","","","","","","","","19","","","","","","17","","","","","25.5","modified ammonium-acetate compulsory displacement ","17.08","267","","","104","2546","184","2078","","217","",
"OS 450","Pomace","olive stone","Commercial","Spain","BIOTERM AGROFORESTAL SL","slow","Yes","Alburquerque, J.A., et al. Journal of Cleaner Production 120 (2016) 191-197.","2.85","450","1.64","86.19","","0.3428","","","9.1","1.03","","","","","","","","","","13","","","","","","19","","","","","18.6","modified ammonium-acetate compulsory displacement ","11.71","358","","","88","2328","345","1501","","125","",
"OS 550","Pomace","olive sone","Commercial","Spain","BIOTERM AGROFORESTAL SL","slow","Yes","Alburquerque, J.A., et al. Journal of Cleaner Production 120 (2016) 191-197.","3.34","550","1.91","88.71","","0.3583","","","9.8","1.39","","","","","","","","","","18","","","","","","30","","","","","14.3","modified ammonium-acetate compulsory displacement ","6.44","362","","","85","3412","472","181","","158","",
"AS 350","Nutshell","almond shell","Commercial","Spain","BIOTERM AGROFORESTAL SL","slow","Yes","Alburquerque, J.A., et al. Journal of Cleaner Production 120 (2016) 191-197.","3.7","350","2.21","74.47","","0.2811","","","8","0.77","","","","","","","","","","17","","","","","","26","","","","","19.1","modified ammonium-acetate compulsory displacement ","31.85","268","","","213","3398","427","7797","","256","",
"AS 450","Nutshell","almond shell","Commercial","Spain","BIOTERM AGROFORESTAL SL","slow","Yes","Alburquerque, J.A., et al. Journal of Cleaner Production 120 (2016) 191-197.","3.97","450","2.19","84.46","","0.3681","","","8.9","1.15","","","","","","","","","","17","","","","","","12","","","","","15.8","modified ammonium-acetate compulsory displacement ","14.42","330","","","264","3516","438","9383","","162","",
"AS 550","Nutshell","almond shell","Commercial","Spain","BIOTERM AGROFORESTAL SL","slow","Yes","Alburquerque, J.A., et al. Journal of Cleaner Production 120 (2016) 191-197.","3.86","550","3.12","87.21","","0.4071","","","9.1","1.79","","","","","","","","","","15","","","","","","35","","","","","14.2","modified ammonium-acetate compulsory displacement ","8.86","396","","","288","4273","464","9745","","159","",
"OP 350","Other/ Mixed","olive tree pruning","Commercial","Spain","BIOTERM AGROFORESTAL SL","slow","Yes","Alburquerque, J.A., et al. Journal of Cleaner Production 120 (2016) 191-197.","4.21","350","8.22","67.26","","1.0478","","","8.7","2.03","","","","","","","","","","96","","","","","","29","","","","","34.4","modified ammonium-acetate compulsory displacement ","29.75","170","","","1047","23230","1664","7026","","494","",
"OP 450","Other/ Mixed","olive tree pruning","Commercial","Spain","BIOTERM AGROFORESTAL SL","slow","Yes","Alburquerque, J.A., et al. Journal of Cleaner Production 120 (2016) 191-197.","3.94","450","8.9","74.56","","1.1034","","","9.3","2.43","","","","","","","","","","114","","","","","","24","","","","","36.6","modified ammonium-acetate compulsory displacement ","19.16","265","","","1464","28524","2088","9156","","496","",
"OP 550","Other/ Mixed","olive tree pruning","Commercial","Spain","BIOTERM AGROFORESTAL SL","slow","Yes","Alburquerque, J.A., et al. Journal of Cleaner Production 120 (2016) 191-197.","3.7","550","7.71","78.67","","0.9591","","","9.3","2.86","","","","","","","","","","121","","","","","","21","","","","","32.8","modified ammonium-acetate compulsory displacement ","13.68","291","","","988","29940","1646","6145","","828","",
"E280","Other/ Mixed","sewage sludge and ethenol","Non commercial","","","","Yes","Leng, L., et al. Applied Surface Science 346 (2015) 223-231.","","280","68.56","","18.01","","1.57","10.46","6.2","","","","","","","","2.9","133","","247","98","","","67","","1120","","","","","","","","12","","","","","","","","","",
"A280","Other/ Mixed","sewage sludge and acetone","Non commercial","","","","Yes","Leng, L., et al. Applied Surface Science 346 (2015) 223-231.","","280","70.21","","16.53","","2.17","10.17","6","","","","","","","","2.5","128","","220","95","","","66","","1020","","","","","","","","17","","","","","","","","","",
"M260","Other/ Mixed","sewage sludge and methanol","Non commercial","","","","Yes","Leng, L., et al. Applied Surface Science 346 (2015) 223-231.","","260","71.85","","14.11","","1.5","11.29","6.6","","","","","","","","3","135","","256","101","","","67","","1152","","","","","","","","16","","","","","","","","","",
"SPS500","Soft Wood","scots pine sawdust","Non commercial","","","","Yes","Ozbay, G., et al. ResearchGate (2015) 181-185.","","500","","","79.36","0.13","2.68","17.83","","","","","","","","","","","","","","","","","","","","","","","","","","","","","","","","","","","",
"TSB","Other/ Mixed","tobacco stalk","Commercial","China","","","Yes","Yang, X., et al. Journal of Soils and Sediments (2015) 1-12.","","450","22.37","48.8","59.33","2.78","1.06","","9.27","4.73","","","","","","","4.31","","","","","","","","","136.69","","","","","31.94","","","6.95","BET","","2220","","","10960","","","",
"DPB","Other/ Mixed","dead pig based","Non commercial","China","","","Yes","Yang, X., et al. Journal of Soils and Sediments (2015) 1-12.","","650","47.86","25.8","30.22","3.64","1.06","","9.36","6.23","","","","","","","0.11","","","","","","","","","472.91","","","","","20.75","","","29.15","BET","","83300","","","13890","","","",
"Bamboo300","Grass","bamboo","Non commercial","China","","","Yes","Chen, D., et al. Fuel 148 (2015) 79-86.","","","3.92","","68.56","0.92","3.85","26.54","","","","","","","","","","","","","","","","","","","","","","","","","30.92","12.31","","","","","","","","","",
"Bamboo400","Grass","bamboo","Non commercial","China","","","Yes","Chen, D., et al. Fuel 148 (2015) 79-86.","","","3.33","","74.64","0.94","3.48","20.8","","","","","","","","","","","","","","","","","","","","","","","","","25.16","26.12","","","","","","","","","",
"Bamboo500","Grass","bamboo","Non commercial","China","","","Yes","Chen, D., et al. Fuel 148 (2015) 79-86.","","","4.08","","79.12","1.03","2.53","17.19","","","","","","","","","","","","","","","","","","","","","","","","","20.53","48.35","","","","","","","","","",
"Bamboo600","Grass","bamboo","Non commercial","China","","","Yes","Chen, D., et al. Fuel 148 (2015) 79-86.","","","4.25","","83.95","1.01","1.67","13.23","","","","","","","","","","","","","","","","","","","","","","","","","12.92","60.93","","","","","","","","","",
"Bamboo700","Grass","bamboo","Non commercial","China","","","Yes","Chen, D., et al. Fuel 148 (2015) 79-86.","","","4.26","","88.34","1.06","1.26","9.2","","","","","","","","","","","","","","","","","","","","","","","","","9.37","64.45","","","","","","","","","",
"Willow B","Soft Wood","willow wood","Non commercial","Australia","","","Yes","Agegnehu, G., et al. Agriculture, Ecosystems and Environment 213 (2015) 72-85.","","","","","47.5","0.38","","","8.3","0.71","","","","","","","","","0.4","2.55","","0.3","","","","83.5","9.25","","55.2","","11.2","","","","","","79.5","440","174","2827.5","9","0.045","Costech Analytical Technologies INC",
"TK biochar","Hard Wood","eucalyptus camaldulensis","Non commercial","Thailan","","Thai traditional kiln","Yes","Butnan, S., et al. Geoderma 237-238 (2015) 105-116.","","350","2.35","","61.86","","","","6.52","","","","","","","","","","","","","","","","","","","","","","","","35.79","","","","500","5410","430","5100","140","500","",
"FC biochar","Hard Wood","eucalyptus camaldulensis","Non commercial","Hawaii","","Flash Carbonization™","Yes","Butnan, S., et al. Geoderma 237-238 (2015) 105-116.","","800","3.85","","81.5","","","","8.92","","","","","","","","","","","","","","","","","","","","","","","","14.65","","","","860","10420","590","7810","330","2290","",
"BC300","Sludge","sewage sludge","Non commercial","Spain","","slow","Yes","Liang, C., et al. Soil &Tillage Research 164 (2016) 3-10.","","300","20.55","8.49","63.37","0.126","","","7.53","306","","","","","","","","","","","","","","","","","","","","","26.01","","24.57","6.4095","BET","","","","","","","","",
"BC500","Sludge","sewage sludge","Non commercial","Spain","","slow","Yes","Liang, C., et al. Soil &Tillage Research 164 (2016) 3-10.","","500","22.46","4.7","76.73","0.038","","","10.3","946","","","","","","","","","","","","","","","","","","","","","15.23","","2.51","174.55","BET","","","","","","","","",
"CSBC550","Corn stover","","Non commercial","South Dakota, USA","","microwave-assisted","No","Hanwu Lei, L.Z., et al. Journal of Analytical and Applied Pyrolysis 115 (2015) 149-156.","","550","23.42","","68.01","0.74","1.84","5.94","","","","","","","","","","","","","","","","","","","","","","","","","","13.7","BET","","","","","","","","",
"CSBC650","Corn stover","","Non commercial","South Dakaota, USA","","microwave-assisted","Yes","Hanwu Lei, L.Z., et al. Journal of Analytical and Applied Pyrolysis 115 (2015) 149-156.","","650","12.7","","81.47","0.69","0.72","4.38","","","","","","","","","","","","","","","","","","","","","","","","","","45","BET","","","","","","","","",
"DPBC300","Wood","date palm tree","Non commercial","Saudia Arabia","","","Yes","Usman, A.R.A., et al. Journal of Analytical and Applied Pyrolysis 115 (2015) 392-400.","3.29","300","14.42","","57.99","0.54","4.08","20.82","8.32","3.26","","","","","","","","","","","","","","","","","","","4000","","","","40.08","","","","","48500","15300","21800","","","",
"DPBC400","Wood","date palm tree","Non commercial","Saudia Arabia","","","Yes","Usman, A.R.A., et al. Journal of Analytical and Applied Pyrolysis 115 (2015) 392-400.","3.13","400","16.34","","66.87","0.45","3.54","11.44","9.25","3.28","","","","","","","","","","","","","","","","","","","4200","","","","20.25","","","","","60400","15700","21700","","","",
"DPBC500","Wood","date palm tree","Non commercial","Saudia Arabia","","","Yes","Usman, A.R.A., et al. Journal of Analytical and Applied Pyrolysis 115 (2015) 392-400.","2.96","500","19.68","","72.3","0.42","2.11","4.5","9.59","3.5","","","","","","","","","","","","","","","","","","","4800","","","","9.31","","","","","58100","19300","22300","","","",
"DPBC600","Wood","date palm tree","Non commercial","Saudia Arabia","","","Yes","Usman, A.R.A., et al. Journal of Analytical and Applied Pyrolysis 115 (2015) 392-400.","2.25","600","20.71","","72.89","0.39","1.74","3.28","9.57","3.59","","","","","","","","","","","","","","","","","","","5300","","","","6.85","","","","","77700","19000","25800","","","",
"DPBC700","Wood","date palm tree","Non commercial","Saudia Arabia","","","Yes","Usman, A.R.A., et al. Journal of Analytical and Applied Pyrolysis 115 (2015) 392-400.","2.1","700","21.05","","73.42","0.35","1.14","3.19","11.5","3.66","","","","","","","","","","","","","","","","","","","5000","","","","5.47","","","","","76500","19200","26900","","","",
"DPBC800","Wood","date palm tree","Non commercial","Saudia Arabia","","","Yes","Usman, A.R.A., et al. Journal of Analytical and Applied Pyrolysis 115 (2015) 392-400.","2.09","800","21.39","","74.63","0.31","0.86","2.27","11.49","4.27","","","","","","","","","","","","","","","","","","","5800","","","","3.91","","","","","80800","20200","27100","","","",
"RB400-E","Other/ Mixed","rice straw","Non commercial","India","","","Yes","Mitra, S., et al. Environmental Progress and Sustainable Energy 35 (2016) 183-188.","","400","","","46.36","1.59","","","9.9","3.53","","","","","","","","","","","","","","","","","","","","","","","","","","","900","3800","2500","32200","18300","2800","",
"WB400-E","Other/ Mixed","wheat straw","Non commercial","India","","","Yes","Mitra, S., et al. Environmental Progress and Sustainable Energy 35 (2016) 183-188.","","400","","","56.39","1.89","","","9.81","2.87","","","","","","","","","","","","","","","","","","","","","","","","","","","","1900","1700","2100","33600","3100","3600",
"MB400-G","Corn stover","maize stover","Non commercial","India","","","Yes","Purakayastha, T.J., et al. Geoderma 239-240 (2015) 293-303.","","","","","66","1.31","","","10.7","3.84","","","","","","","","","","","","","","","","","","","","","63.5","","","","","","17900","","","19600","","3200","",
"PMB400-G","Other/ Mixed","pearl millet salk","Non commercial","India","","","Yes","Purakayastha, T.J., et al. Geoderma 239-240 (2015) 293-303.","","","","","64","1.1","","","10.6","10.9","","","","","","","","","","","","","","","","","","","","","57.6","","","","","","16000","","","25200","","3200","",
"RB400-G","Other/ Mixed","rice straw","Non commercial","India","","","Yes","Purakayastha, T.J., et al. Geoderma 239-240 (2015) 293-303.","","","","","60","0.95","","29.6","8.6","7.68","","","","","","","","","","","","","","","","","","","","","97.3","","","","","","15200","","","15000","","1200","",
"WB400-G","Other/ Mixed","wheat straw","Non commercial","India","","","Yes","Purakayastha, T.J., et al. Geoderma 239-240 (2015) 293-303.","","","","","64","1.23","","","8.76","13.3","","","","","","","","","","","","","","","","","","","","","10.9","","","","","","7400","","","31500","","1800","",
