Repository: senseichaz/biochar-cruncher

File: data.csv (part 10 of 10)
"Biochar Name","Feedstock Composition","Optional comments about Feedstock","Commercial","Geographic Region","Manufacturer","Pyrolysis Method","Source: Peer Reviewed Publication","Reference","Moisture (%)","Temperature (C)","Total Ash Content (%)","C Organic (%)  ","Total C (%) Used in Plot","Total N (%)","H (%)","O (%)","pH","EC (dS/m)","Mean Particle Size (mm)","Germination Inhibition","Polycylic Aromatic Hydrocarbons (mg/kg)","Dioxin/Furan (mg/kg)","Polychlorinated Biphenyls (mg/kg)","Arsenic (mg/kg)","Cadmium (mg/kg)","Chromium (mg/kg)","Cobalt (mg/kg)","Copper (mg/kg)","Lead (mg/kg)","Molybdenum (mg/kg)","Mercury (mg/kg)","Nickel (mg/kg)","Selenium (mg/kg)","Zinc (mg/kg)","Boron (mg/kg)","Chlorine (mg/kg)","Sodium (mg/kg)","Previous Page","Cation Exchange Capacity (cmolc/kg)","Method Summary/Reference","Volatile Matter (%)","Total Surface Area (m2/g)","Method Summary/Reference","Extractable P (mg/kg)","Total P (mg/kg)","Calcium (mg/kg)","Magnesium (mg/kg)","Potassium (mg/kg)","Aluminum (mg/kg)","Iron (mg/kg)","Elemental extraction method",
"MB300","Other/ Mixed","maize straw","Non commercial","China","","","Yes","Wang, X., et al. Science of the Total Environment 538 (2015) 137-144.","","300","16.34","","48.9","1.25","3.54","23.85","9.84","3.4","","","","","","","","","","","","","","","","","","","","","","","","1","","","","","","","","","",
"MB450","Other/ Mixed","maize straw","Non commercial","China","","","Yes","Wang, X., et al. Science of the Total Environment 538 (2015) 137-144.","","450","22.28","","53.81","1.22","3.11","18.58","10.47","5.37","","","","","","","","","","","","","","","","","","","","","","","","4","","","","","","","","","",
"MB600","Other/ Mixed","maize straw","Non commercial","China","","","Yes","Wang, X., et al. Science of the Total Environment 538 (2015) 137-144.","","600","27.16","","62.9","1.28","1.98","16.17","11.37","5.09","","","","","","","","","","","","","","","","","","","","","","","","70","","","","","","","","","",
"SBB","Other/ Mixed","soybeans","Non commercial","","","slow","Yes","Liu, N., et al. Bioresource Technology 198 (2015) 55–62.","3.09","450","17.69","","57.52","1.38","2.63","17.64","9.21","","","","","","","","","","","","","","","","","","","","","","","","","17.5","BET","","","","","","","","",
"CSB","Corn stover","corn stalk","Non commercial","","","slow","Yes","Liu, N., et al. Bioresource Technology 198 (2015) 55–62.","1.78","450","15.21","","62.2","1.66","2.99","16.16","8.91","","","","","","","","","","","","","","","","","","","","","","","","","19.6","BET","","","","","","","","",
"RSB","Other/ Mixed","rice stalk","Non commercial","","","slow","Yes","Liu, N., et al. Bioresource Technology 198 (2015) 55–62.","1.74","450","27.12","","52.4","0.79","2.77","15.18","9.46","","","","","","","","","","","","","","","","","","","","","","","","","25.8","BET","","","","","","","","",
"PMB","Other/ Mixed","poultry manure","Non commercial","","","slow","Yes","Liu, N., et al. Bioresource Technology 198 (2015) 55–62.","1.29","450","37.92","","43.84","1.8","2.36","12.78","8.1","","","","","","","","","","","","","","","","","","","","","","","","","15.4","BET","","","","","","","","",
"CMB","Other/ Mixed","cattle manure","Non commercial","","","slow","Yes","Liu, N., et al. Bioresource Technology 198 (2015) 55–62.","2.05","450","23.37","","55.55","2.16","2.94","14.93","8.93","","","","","","","","","","","","","","","","","","","","","","","","","13.5","BET","","","","","","","","",
"PgMB","Other/ Mixed","pig manure","Non commercial","","","slow","Yes","Liu, N., et al. Bioresource Technology 198 (2015) 55–62.","1.22","450","42.35","","41.24","1.52","2.02","11.65","8.88","","","","","","","","","","","","","","","","","","","","","","","","","13.4","BET","","","","","","","","",
"PKC1","Hull","palm kernel shell","Non commercial","Malaysia","","","Yes","Hamza, U.D., et al. Desalination and Water Treatment 57 (2015) 7999-8006.","","800","","","88.02","1.12","2.45","8.41","","","","","","","","","","","","","","","","","","","","","","","","","","133.19","BET","","","","","","","","",
"PKC2","Hull","palm kernel shell","Non commercial","Malaysia","","","Yes","Hamza, U.D., et al. Desalination and Water Treatment 57 (2015) 7999-8006.","","800","","","82.6","1.18","2.84","13.33","","","","","","","","","","","","","","","","","","","","","","","","","","11.537","BET","","","","","","","","",
"PKC3","Hull","palm kernel shell","Non commercial","Malaysia","","","Yes","Hamza, U.D., et al. Desalination and Water Treatment 57 (2015) 7999-8006.","","800","","","89.41","1.14","2.36","7.07","","","","","","","","","","","","","","","","","","","","","","","","","","90.0238","BET","","","","","","","","",
"PKC4","Hull","palm kernel shell","Non commercial","Malaysia","","","Yes","Hamza, U.D., et al. Desalination and Water Treatment 57 (2015) 7999-8006.","","800","","","85.85","0.88","2.47","10.8","","","","","","","","","","","","","","","","","","","","","","","","","","45.589","BET","","","","","","","","",
"CWB","Other/ Mixed","waste newspaper","Non commercial","China","","","Yes","Chen, W., et al. BioResources 10(4) (2015) 8253-8267.","","","42.1","","59","0.02","2.1","38.88","","","","","","","","","","","","","","","","","","","","","","","","","22.7","4.521","BET","","","","","","","","",
"CWH","Other/ Mixed","waste newspaper and high-density  polyethylene","Non commercial","China","","","Yes","Chen, W., et al. BioResources 10(4) (2015) 8253-8267.","","","46.8","","63.81","0.03","2.38","33.78","","","","","","","","","","","","","","","","","","","","","","","","","15.2","13.598","BET","","","","","","","","",
"CHB350","Hull","coffee husk","Non commercial","Ethiopia","","","Yes","Dume, B., et al. International Journal of Soil Science 10(2) (2015) 63-73. ","","350","","16.45","","1.42","","","9.62","4.29","","","","","","","","","","","","","","","","","","","","","","","","","","","","","","","","","",
"CHB500","Hull","coffee husk","Non commercial","Ethiopia","","","Yes","Dume, B., et al. International Journal of Soil Science 10(2) (2015) 63-73. ","","500","","26.91","","2.32","","","11.04","6.44","","","","","","","","","","","","","","","","","","","","","","","","","","","","","","","","","",
"CCB350","Corn stover","corn cob","Non commercial","Ethiopia","","","Yes","Dume, B., et al. International Journal of Soil Science 10(2) (2015) 63-73. ","","350","","13.98","","1.2","","","8.154","0.891","","","","","","","","","","","","","","","","","","","","","","","","","","","","","","","","","",
"CCB500","Corn stover","corn cob","Non commercial","Ethiopia","","","Yes","Dume, B., et al. International Journal of Soil Science 10(2) (2015) 63-73. ","","500","","20.57","","1.77","","","9.44","1.81","","","","","","","","","","","","","","","","","","","","","","","","","","","","","","","","","",
"CA","Other/ Mixed","cotton stalk (arid)","Non commercial","","","","Yes","Yang, F., et al. Chinese Journal of Geochemistry 34(4) (2015) 592-600.","","550","19.1","","64.3","1.5","3.4","11","10.3","5.5","","","","","","","","","","","","","","","","","","","16000","","210","","","","","","","20","12","50","","","",
"CSA","Other/ Mixed","cotton stalk (semi-arid)","Non commercial","","","","Yes","Yang, F., et al. Chinese Journal of Geochemistry 34(4) (2015) 592-600.","","550","8.8","","71.9","1.9","4.8","12.3","9.6","1","","","","","","","","","","","","","","","","","","","750","","195","","","","","","","10","1","3","","","",
"CH","Other/ Mixed","cotton stalk (humid)","Non commercial","","","","Yes","Yang, F., et al. Chinese Journal of Geochemistry 34(4) (2015) 592-600.","","550","10.1","","69.3","1.5","3.5","15.5","9.8","2","","","","","","","","","","","","","","","","","","","0","","160","","","","","","","5","0.5","0","","","",
"WA","Other/ Mixed","wheat stalk (arid)","Non commercial","","","","Yes","Yang, F., et al. Chinese Journal of Geochemistry 34(4) (2015) 592-600.","","550","21.5","","58.8","0.9","4.2","14.2","9.4","9","","","","","","","","","","","","","","","","","","","10000","","220","","","","","","","32","6","90","","","",
"WSA","Other/ Mixed","wheat stalk (semi-arid)","Non commercial","","","","Yes","Yang, F., et al. Chinese Journal of Geochemistry 34(4) (2015) 592-600.","","550","10.1","","58.7","1.2","5","9.3","9.5","6.5","","","","","","","","","","","","","","","","","","","1500","","270","","","","","","","12","2","10","","","",
"WH","Other/ Mixed","wheat stalk (humid)","Non commercial","","","","Yes","Yang, F., et al. Chinese Journal of Geochemistry 34(4) (2015) 592-600.","","550","33.1","","53","1.1","4.8","7.6","9.3","4.5","","","","","","","","","","","","","","","","","","","500","","260","","","","","","","24","2.5","15","","","",
"RA","Other/ Mixed","rapeseed stalk (arid)","Non commercial","","","","Yes","Yang, F., et al. Chinese Journal of Geochemistry 34(4) (2015) 592-600.","","550","10.1","","70.1","0.6","4.1","14.7","9.5","6","","","","","","","","","","","","","","","","","","","2000","","220","","","","","","","5","2","30","","","",
"RSA","Other/ Mixed","rapeseed stalk (semi-arid)","Non commercial","","","","Yes","Yang, F., et al. Chinese Journal of Geochemistry 34(4) (2015) 592-600.","","550","19.5","","64.1","2","4.9","8.8","9.7","8","","","","","","","","","","","","","","","","","","","0","","260","","","","","","","6","1.5","25","","","",
"RH","Other/ Mixed","rapeseed stalk (humid)","Non commercial","","","","Yes","Yang, F., et al. Chinese Journal of Geochemistry 34(4) (2015) 592-600.","","550","13.8","","68.8","1.9","7","7.9","9.6","3","","","","","","","","","","","","","","","","","","","250","","310","","","","","","","2","0.5","10","","","",
"SA","Corn stover","arid","Non commercial","","","","Yes","Yang, F., et al. Chinese Journal of Geochemistry 34(4) (2015) 592-600.","","550","23.6","","68.1","2.3","3.6","2.2","10.2","7.5","","","","","","","","","","","","","","","","","","","12000","","120","","","","","","","15","4","25","","","",
"SSA","Corn stover","semi-arid","Non commercial","","","","Yes","Yang, F., et al. Chinese Journal of Geochemistry 34(4) (2015) 592-600.","","550","11.6","","68.6","2","5.8","11.7","9.8","3","","","","","","","","","","","","","","","","","","","3500","","240","","","","","","","6","0.5","10","","","",
"SH","Corn stover","humid","Non commercial","","","","Yes","Yang, F., et al. Chinese Journal of Geochemistry 34(4) (2015) 592-600.","","550","13.9","","72.4","0.5","3.1","10","10.5","2.5","","","","","","","","","","","","","","","","","","","250","","160","","","","","","","5.5","0.5","3","","","",
"RPA","Hard Wood","robinia pseudoacacia (arid)","Non commercial","","","","Yes","Yang, F., et al. Chinese Journal of Geochemistry 34(4) (2015) 592-600.","","550","4.6","","76.1","2","4.4","12.7","8.5","1","","","","","","","","","","","","","","","","","","","250","","100","","","","","","","4","0.25","1","","","",
"RPSA","Hard Wood","robinia pseudoacacia (semi-arid)","Non commercial","","","","Yes","Yang, F., et al. Chinese Journal of Geochemistry 34(4) (2015) 592-600.","","550","7.7","","71.5","1.5","2.8","16.4","9.8","1","","","","","","","","","","","","","","","","","","","100","","105","","","","","","","1","0.5","3","","","",
"RPH","Hard Wood","robinia pseudoacacia (humid)","Non commercial","","","","Yes","Yang, F., et al. Chinese Journal of Geochemistry 34(4) (2015) 592-600.","","550","7.1","","80.1","1.6","4.2","6.9","10.6","0.75","","","","","","","","","","","","","","","","","","","0","","80","","","","","","","0","0.1","2","","","",
"POA","Hard Wood","platanus orientalis (ardi)","Non commercial","","","","Yes","Yang, F., et al. Chinese Journal of Geochemistry 34(4) (2015) 592-600.","","550","13.2","","67.7","1.5","3.7","13.6","9","2","","","","","","","","","","","","","","","","","","","100","","90","","","","","","","4","0.5","0","","","",
"POSA","Hard Wood","platanus orientalis (arid)","Non commercial","","","","Yes","Yang, F., et al. Chinese Journal of Geochemistry 34(4) (2015) 592-600.","","550","3.6","","79.7","1","5.8","9.7","8.9","0.5","","","","","","","","","","","","","","","","","","","0","","140","","","","","","","3","0.25","1","","","",
"POH","Hard Wood","platinus orientalis (humid)","Non commercial","","","","Yes","Yang, F., et al. Chinese Journal of Geochemistry 34(4) (2015) 592-600.","","550","4","","71.9","0.6","4.1","19.3","8","0.25","","","","","","","","","","","","","","","","","","","0","","110","","","","","","","0","0","0","","","",
"SBA","Hard Wood","salix babylonica linn (arid)","Non commercial","","","","Yes","Yang, F., et al. Chinese Journal of Geochemistry 34(4) (2015) 592-600.","","550","10","","72.3","1.7","4","11.7","9.6","0.75","","","","","","","","","","","","","","","","","","","100","","115","","","","","","","4","0.5","1","","","",
"SBSA","Hard Wood","salix babylonica linn (semi-arid)","Non commercial","","","","Yes","Yang, F., et al. Chinese Journal of Geochemistry 34(4) (2015) 592-600.","","550","9.2","","66","0.4","2.2","22.1","8","0.5","","","","","","","","","","","","","","","","","","","0","","110","","","","","","","0","0","0","","","",
"SBH","Hard Wood","salix babylonica linn (humid)","Non commercial","","","","Yes","Yang, F., et al. Chinese Journal of Geochemistry 34(4) (2015) 592-600.","","550","6.4","","77.2","0.7","4.9","10.7","9","1","","","","","","","","","","","","","","","","","","","0","","130","","","","","","","2","0.1","0","","","",
